Repository: tutumomo/Civil_Design_WorkBench

# 土木小型工程設計工作區（Civil AI Workspace）

把「道路、排水溝、擋土牆、邊坡、箱涵、滯洪池、建築樑柱與基礎」這類**小型土木／結構工程設計**，
從現況底圖、結構計算、預算編列到設計報告，整理成一條可重跑、可驗證的工具鏈，
並把**規範條文轉成機器可讀的公式與表格庫**（目前已驗證 1,011 條），讓 AI 智能體算得出數字、也說得出依據。

- 單位與座標：公制公尺；平面採 **TWD97 TM2（EPSG:3826）**，圖面即真實座標
- 交付格式：原生 **DWG**（AutoCAD 2018）＋ PDF ＋ XLSX ＋ DOCX
- 只用**相對路徑**，資料夾搬到任何磁碟／作業系統都能跑（見 `tools/project_paths.py`）

> **先看這裡**
> 1. **本 repo 需要接上 AI 智能體，才能發揮 100% 功能。** 沒有 AI 智能體時，只能使用兩個網頁介面：
>    **規範查詢台**與**設計工作台**。
> 2. **這份 README 是給人看的。** 環境與工具由 AI 智能體替你配置，你不必自己照著做完所有步驟；
>    直接跳到〈[給 AI 智能體：自動配置環境](#給-ai-智能體自動配置環境)〉，把提示詞貼給它就好。
> 3. **擔心 token 用量？** 建議同時安裝 **magpie ＋ magpie-our-free-model 外掛**（提示詞裡已含安裝步驟，AI 會替你裝），

File: data/法規/結構混凝土施工規範_1100713_全文.txt (part 1 of 5)

=== p.1 ===
 
 
目  錄 
 
I 
 
 
目  錄 
1第一章  總 則 ........................................................................ 1-1 
1.1 
依據 .............................................................................. 1-1 
1.2 
施工與設計之配合 ......................................................... 1-2 
1.3 
施工圖說 ....................................................................... 1-2 
1.4 
施工程序與安全 ............................................................. 1-3 
1.5 
施工載重 ....................................................................... 1-3 
1.6 
施工品質 ....................................................................... 1-3 
1.7 
檢驗機構及試驗、分析費用之負擔 ................................ 1-4 
1.8 
新材料與新工法 ............................................................. 1-4 
1.9 
主要參考標準 ................................................................ 1-5 
2第二章  混凝土材料 ............................................................... 2-1 
2.1 
一般規定 ....................................................................... 2-1 
2.2 
水硬性水泥及輔助膠結材料 ........................................... 2-1 
2.3 
輸氣附加劑及化學摻料 .................................................. 2-2 
2.4 
拌和用水 ....................................................................... 2-3 
2.5 
骨材 .............................................................................. 2-3 
2.6 
混凝土材料之準備與貯存 ................................................ 2-4 
3第三章  混凝土配比 ............................................................... 3-1 
3.1 
一般規定 ....................................................................... 3-1 
3.2 
混凝土抗壓強度與水膠比 .............................................. 3-1 
3.3 
耐久性 ........................................................................... 3-3 
3.4 
坍度 .............................................................................. 3-7 
3.5 
骨材之級配 .................................................................... 3-7 
3.6 
摻料之使用 .................................................................... 3-7 
3.7 
混凝土配比目標強度...................................................... 3-8 
3.8 
混凝土強度標準差之計算 .............................................. 3-9 
3.9 
配比之選定 .................................................................... 3-10 
3.10 配比目標強度之調整...................................................... 3-12 
4第四章  模板工程 ................................................................... 4-1 
4.1 
一般規定 ....................................................................... 4-1 
4.2 
模板工程之材料 ............................................................. 4-2 
4.3 
模板及支撐設計 ............................................................. 4-3 
4.4 
模板工程組立 ................................................................ 4-6 
4.5 
模板面之處理 ................................................................ 4-9 
4.6 
模板工程之檢查 ............................................................. 4-9 


=== p.2 ===
 
II 
 
4.7 
拆模 ............................................................................... 4-9 
4.8 
再撐 ............................................................................... 4-11 
5第五章  鋼 筋 ........................................................................ 5-1 
5.1 
一般規定 ........................................................................ 5-1 
5.2 
材料 ............................................................................... 5-1 
5.3 
鋼筋鋼線之支墊 ............................................................. 5-2 
5.4 
鋼筋續接 ........................................................................ 5-2 
5.5 
鋼筋加工 ........................................................................ 5-3 
5.6 
鋼筋之排置 .................................................................... 5-8 
6第六章  接縫與埋設物 ............................................................ 6-1 
6.1 
一般規定 ........................................................................ 6-1 
6.2 
施工縫 ........................................................................... 6-1 
6.3 
伸縮縫 ........................................................................... 6-3 
6.4 
收縮縫 ........................................................................... 6-3 
6.5 
止水帶 ........................................................................... 6-4 
6.6 
其他埋設物 .................................................................... 6-4 
6.7 
埋設物之安置 ................................................................. 6-5 
7第七章  混凝土產製 ............................................................... 7-1 
7.1 
一般規定 ........................................................................ 7-1 
7.2 
計量 ............................................................................... 7-2 
7.3 
拌和 ............................................................................... 7-4 
7.4 
坍度許可差及坍度調整 ................................................... 7-8 
7.5 
化學摻料之添加 ............................................................. 7-10 
7.6 
特殊天候下之混凝土產製 ............................................... 7-10 
7.7 
袋裝乾拌料之使用 .......................................................... 7-12 
7.8 
產製紀錄 ........................................................................ 7-12 
8第八章  混凝土輸送 ............................................................... 8-1 
8.1 
一般規定 ........................................................................ 8-1 
8.2 
混凝土輸送機具 ............................................................. 8-2 
9第九章  混凝土澆置 ............................................................... 9-1 
9.1 
一般規定 ........................................................................ 9-1 
9.2 
澆置前之準備 ................................................................. 9-1 
9.3 
澆置 ............................................................................... 9-2 
9.4 
搗實與墁平 .................................................................... 9-2 
9.5 
保護 ............................................................................... 9-4 
9.6 
接縫之處理 .................................................................... 9-5 


=== p.3 ===
 
 
目  錄 
 
III 
 
9.7 
大面積水中澆置混凝土 .................................................. 9-5 
9.8 
場鑄樁或地下連續壁之水中澆置混凝土 ......................... 9-7 
1第十章  混凝土表面修補 ........................................................ 10-1 
10.1 一般規定 ....................................................................... 10-1 
10.2 修補材料 ....................................................................... 10-1 
10.3 修補方式 ....................................................................... 10-1 
10.4 水泥砂漿修補 ................................................................ 10-2 
10.5 混凝土修補 .................................................................... 10-2 
10.6 其他材料修補 ................................................................ 10-3 
10.7 繫條孔與暫留孔之填補 .................................................. 10-3 
10.8 水垢、水痕、污點、鐵銹、白華及表面沈積物等之處理. 10-3 
1第十一章  混凝土表面修飾 .................................................... 11-1 
11.1 一般規定 ....................................................................... 11-1 
11.2 澆置面修飾 .................................................................... 11-2 
11.3 加鋪耐磨或修飾面層...................................................... 11-4 
11.4 模鑄面修飾 .................................................................... 11-5 
11.5 塗敷修飾 ....................................................................... 11-6 
11.6 特殊修飾 ....................................................................... 11-9 
1第十二章  混凝土養護 ........................................................... 12-1 
12.1 一般規定 ....................................................................... 12-1 
12.2 保持水份之養護 ............................................................. 12-1 
12.3 惡劣天候之保護 ............................................................. 12-3 
12.4 加速養護 ....................................................................... 12-5 
12.5 機械性損傷之防護 ......................................................... 12-5 
12.6 養護方法之評估 ............................................................. 12-5 
1第十三章  巨積混凝土 ........................................................... 13-1 
13.1 一般規定 ....................................................................... 13-1 
13.2 材料 .............................................................................. 13-1 
13.3 配比 .............................................................................. 13-2 
13.4 澆置 .............................................................................. 13-3 
13.5 養護 .............................................................................. 13-3 
1第十四章  預力混凝土 ........................................................... 14-1 
14.1 一般規定 ....................................................................... 14-1 
14.2 材料 .............................................................................. 14-1 
14.3 模板與支撐 .................................................................... 14-9 
14.4 預力鋼腱與套管之組裝及保護 ....................................... 14-10 


=== p.4 ===
 
IV 
 
14.5 錨定器與續接器之組裝及安裝 ........................................ 14-11 
14.6 施預力作業 .................................................................... 14-12 
14.7 灌漿作業 ........................................................................ 14-21 
14.8 預鑄構件之製造與組合 ................................................... 14-22 
14.9 預力結構之架設 ............................................................. 14-23 
14.10 施工圖 ........................................................................... 14-24 
14.11 施工紀錄 ........................................................................ 14-24 
1第十五章  特殊混凝土 ............................................................ 15-1 
15.1 一般規定 ........................................................................ 15-1 
15.2 配比計畫 ........................................................................ 15-1 
15.3 施工品質管制計畫 .......................................................... 15-1 
15.4 流動性混凝土 ................................................................. 15-2 
15.5 低透水性混凝土 ............................................................. 15-3 
15.6 高強度混凝土 ................................................................. 15-6 
15.7 噴凝土 ........................................................................... 15-8 
15.8 無收縮混凝土 ................................................................. 15-14 
1第十六章  品質管制 ............................................................... 16-1 
16.1 一般規定 ........................................................................ 16-1 
16.2 品管制度 ........................................................................ 16-1 
16.3 品管組織與人員 ............................................................. 16-2 
16.4 品質文件 ........................................................................ 16-3 
16.5 品管程序 ........................................................................ 16-4 
16.6 品管範圍 ........................................................................ 16-5 
16.7 混凝土工程品質管制 ...................................................... 16-6 
16.8 模板工程品質管制 .......................................................... 16-8 
16.9 鋼筋工程品質管制 .......................................................... 16-8 
1第十七章  檢驗及查驗 ............................................................ 17-1 
17.1 一般規定 ........................................................................ 17-1 
17.2 模板工程之檢驗及查驗 ................................................... 17-1 
17.3 鋼筋之檢驗及查驗 .......................................................... 17-1 
17.4 混凝土檢驗 .................................................................... 17-1 
17.5 檢驗機構之職責 ............................................................. 17-3 
1第十八章  混凝土施工品質之評定與認可 ............................... 18-1 
18.1 一般規定 ........................................................................ 18-1 
18.2 混凝土之品質評定與認可 ............................................... 18-1 
18.3 混凝土養護之認可 .......................................................... 18-2 
18.4 結構體混凝土之評估 ...................................................... 18-3 
18.5 鑽心試驗 ........................................................................ 18-3 


=== p.5 ===
 
 
目  錄 
 
V 
 
18.6 非破壞性試驗 ................................................................ 18-4 
18.7 結構物強度之評估 ......................................................... 18-6 
18.8 載重試驗 ....................................................................... 18-6 
1第十九章  驗 收 .................................................................... 19-1 
19.1 一般規定 ....................................................................... 19-1 
19.2 尺寸許可差 .................................................................... 19-1 
19.3 外觀 .............................................................................. 19-2 
19.4 結構物強度 .................................................................... 19-3 
附錄甲  參考標準 .................................................................... 甲-1 
附錄乙  混凝土常用鋼筋 .......................................................... 乙-1 


=== p.6 ===
 
VI 
 
 


=== p.7 ===
 
 
第一章  總 則 
 
1-1 
 
1 第一章  總 則 
 
1.1 依據 
1.1.1 本規範依建築技術規則建築構造編(以下簡稱建築構造編)第三百三十二條第四項規定訂
定之。本規範適用於就地澆置混凝土之各種混凝土工程。 
解說： 
本規範主要適用於就地澆置混凝土之鋼筋混凝土工程、預力混凝土工程與純混凝土工程及第十五章
規定之特殊混凝土。 
本規範不適用於高耐磨鋪面混凝土、重質盾護混凝土、隔熱混凝土與耐高溫混凝土等。 
預鑄混凝土構件之構造與就地澆置之混凝土工程，在設計與施工上，均有相當之差異。除本規範能
適用者外，尚須另加規定。 
 
1.1.2 混凝土工程之施工除合約文件另有規定者外，應依本規範之規定。 
解說： 
本規範為一般性施工規範，其內容為混凝土工程施工之基本要求，有特殊需要時，得按其需要作特
殊或補充之規定，此項規定須在合約中訂明，其效力高於本規範之規定。 
混凝土工程施工前，承包商應充分了解合約文件內容，若發現合約其他附件與本規範有不同會導致
施工品質不良時，可提請設計者說明，如有爭議時應由業主協調，否則應依照合約文件辦理。 
合約文件、業主、承包商、設計者及監造者之定義詳本章第1.9節。 
 
1.1.3 施工期間遇有本規範未明確規定或疑義事項，應以監造者之合理解釋為準。 
解說： 
監造者之合理解釋應以適當之學理、可靠資料、相關規範、工程慣例與實務經驗等為依據。 
 
1.1.4 本規範之引用應考慮整體性要求。 
解說： 
本規範具整體性，各章節互有關聯，應全部遵照辦理。若僅引用其中某些章節，不得斷章取義曲解
規範原意。 
 
1.1.5 監造者或業主應完整保留施工中所有之各項試驗、檢驗及查驗紀錄至工程保固年限期滿。 
解說： 
本條規定僅限於施工中所有之各項試驗、檢驗及查驗紀錄之保存年限。 
 
1.1.6 混凝土工程之竣工圖應由承包商提經監造者核可後交由業主保存。 
解說： 
惟構造物之竣工圖說除混凝土工程之竣工圖外，尚應包括如供水、排水及各項機電設備之竣工圖及
使用說明。此等圖說應完整提供交由業主保存，以供日後維修之參考，其保存年限似應與構造物使用壽
命相同。 


=== p.8 ===
 
1-2 
 
1.2 施工與設計之配合 
1.2.1 混凝土工程施工時，承包商應遵照設計圖說、施工規範等合約文件之規定辦理。 
1.2.2 混凝土工程設計時，應考慮本規範有關工程施工之規定。設計者如認為有任何工程部份未
能按本規範執行者，應在設計圖說內對施工事項詳加說明，承包商應遵照辦理。 
解說： 
設計圖說中若有對施工之注意事項另有說明時，承包商應優先遵照辦理。 
設計圖說中若有低於本規範規定之事項，監造者得請求設計者說明。 
模板工程屬假設工程，設計圖說中多未明確規定，如工程所用之模板材料及品質有特殊要求時，應
予以明定。 
 
 
1.2.3 施工時，若承包商認為有任何工程部份無法按合約文件執行，應檢送具體事實及處理方法
報請監造者核定之，或由監造者指定處理辦法。 
解說： 
工程合約條款，不一定均與本施工規範之細節相符，如發現有不能一致之情形時，在不影響工程品
質之條件下，承包商可檢具事實並研擬處理原則，請監造者核定或指示，例如混凝土施工須提早拆模，
與合約之規定拆模時間不一致時，以致混凝土之養護時間不夠，此時宜採用其他加速方法或混凝土中加
摻料，以增加混凝土硬化之速度，其採用之方法須報請監造者核定或由其指定辦理。 
 
 
1.2.4 設計圖說中未有規定，或有規定而無法遵循施工時，承包商應請監造者轉請設計者補提詳
圖或解決方法，或由承包商提出施工方法及施工詳圖報請監造者核定之。 
解說： 
工程圖說中如有未有細部設計圖或有細部設計圖而無法遵循，施工時承包商應按本條文之規定辦理。 
 
 
1.3 施工圖說 
混凝土工程之施工應依設計圖說之要求製作施工圖說，須在適當位置載明下列各項： 
(1) 施工載重、施工程序、模板與支撐、及安全措施。 
(2) 結構物各部分尺寸。 
(3) 結構物各部分之混凝土規定抗壓強度，配比、澆置計畫、及其特殊規定。 
(4) 鋼筋及其他鋼料之規格、尺寸與詳細位置。 
(5) 鋼筋續接之型式及詳細位置。 
(6) 預力鋼腱之規格、及其詳細位置、預力大小與施預力程序。 
(7) 伸縮縫、收縮縫、隔離縫及施工縫之位置、詳圖及施工步驟。 
(8) 開孔位置、尺寸及補強方法。 
(9) 管線、預留孔及埋設物等之詳細位置及安裝方法。 
(10) 
其他重要事項。 
 


=== p.9 ===
 
 
第一章  總 則 
 
1-3 
 
1.4 施工程序與安全 
1.4.1 混凝土施工程序應詳予規劃，避免施工載重不均衡造成不安全及對施工品質之影響。 
施工前應檢討下列各項： 
(1) 施工前應詳細核對工地現況與施工計畫及設計圖說是否相符。 
(2) 施工過程中結構體各構材之受力情況與承載安全，及必要之加強措施。 
(3) 避免造成施工載重集中及偏心應注意混凝土澆置之程序及模板支撐；同時應避免因支
撐沈陷、模板變形不均及累積所造成之危險與龜裂。 
(4) 混凝土澆置前應核對其產製、輸送、澆置、養護及各種配合工作。 
(5) 預力混凝土施工之程序，包含各階段施加預力之時程與順序。 
 
1.4.2 混凝土工程各施工項目，除合約另有規定外，均須按本規範之規定進行檢驗與查驗。 
施工項目須於施工當時檢驗或查驗者，應於監造者認可後方得進行後續作業之施工。 
解說： 
須於施工當時檢驗或查驗之施工項目如模板之高程、配置規格；鋼筋大小、數量及排置間距、位置
等；管線及埋設物等。 
經評定認可之各項資料應依第18.1.1節之規定，建檔保存作為驗收之依據。 
 
1.4.3 承包商必須設置足夠之控制點及水準點作為測定相關位置及施工之依據，並須維護不受擾
動至工程完成為止。 
 
1.4.4 施工應確保安全，承包商應對工地可能發生之危害與災變妥為防範，各項設備及安全措施
必須符合相關法規之規定。 
解說： 
除內政部之營建管理各項法規外，亦必須符合「營造安全衛生設施標準」。 
 
1.5 施工載重 
1.5.1 施工載重係包括構材本身重量、堆放物料與機具之重量，及施工中可能產生之作用力等。 
施工過程中各構材所受之施工載重均不得超過當時該構材所能承擔之安全載重，若超過時
應按第1.5.2節規定辦理。 
解說： 
施工中可能產生之作用力包括機具之振動、風力、地震、土壓力、水流沖擊力、及地下水位變化等。 
構材所能承擔之安全載重係依據該構材在安全情況下所能承受之載重。例如模板工程在混凝土澆置
時，其模板支撐應能安全承受當時之施工載重；又如混凝土構材拆模後，其安全載重應以當時之混凝土
強度計算其所能承受之載重。
 
1.5.2 施工中構材所承受之實際施工載重大小、載重分佈變動情形及支撐方法承包商應評估其安全
性。對於特殊施工情況或施工載重超過安全載重時之加強措施，承包商應報請監造者核可。 
 
1.6 施工品質 


=== p.10 ===
 
1-4 
 
1.6.1 品質要求、品質管制及品質檢驗 
混凝土工程之品質包括材料品質與施工品質；其品質要求、品質管制及品質檢驗應依設計
圖說及本規範相關章節之規定。 
1.6.2 品質查驗 
除另有規定外，混凝土工程施工時，其品質由承包商隨工作進度自行查驗，並予記錄作為
驗收依據。監造者得就下列各項抽驗之： 
(1) 結構物各構件之位置及尺寸。 
(2) 模板及支撐之品質、安裝及拆除。 
(3) 鋼筋之品質、加工、續接及排置。 
(4) 混凝土(含材料)之配比及品質。 
(5) 混凝土之拌和、輸送、澆置及養護。 
(6) 預力鋼腱之材料品質、安裝及預力。 
(7) 預鑄混凝土構材之品質，構材接合細部及接合程序。 
(8) 施工載重查核。 
(9) 施工進度及相關事項。 
1.6.3 品質評定與認可 
除另有規定外，混凝土工程施工品質之評定與認可應依本規範第十八章規定。 
1.6.4 驗收 
混凝土工程之驗收，應按本規範第十九章規定。 
 
1.7 檢驗機構及試驗、分析費用之負擔 
1.7.1 工程合約中應明定負責檢驗業務之機構及有關檢驗之規定。 
1.7.2 除合約另有規定外，試驗分析費用按下列規定： 
(1) 按本規範規定之試驗或分析，其費用概由承包商負擔。 
(2) 若業主要求進行本規範或合約文件規定以外之試驗或分析時，其費用概由業主負擔。 
解說： 
按本章規定因驗收辦理之試驗或分析之費用負擔宜由合約明定之。合約規定可參考之例如下：
若
試驗及分析合格者，其費用由業主負擔，若不合格則由承包商負擔，但初驗不合格而增加辦理之試驗或
分析費用由承包商負擔。
費用由業主與承包商各負擔一半。 
所稱本規範或合約文件規定以外之試驗，可能為業主研究或參考之試驗，若承包商願意加做或願意
負擔者則不在此限。 
 
1.8 新材料與新工法 
1.8.1 工程圖說中若指定使用新材料或新工法時，承包商應依相關規定施工。 
承包商若欲使用新材料或新工法施工時，應報請監造者核可，並依相關規定辦理。 
1.8.2 新材料與新工法若涉及專利時，除應按第1.8.1節之規定外，應由承包商取得專利權人或其
代理人之同意。必要時，並應由專利權人或其代理人指派專門技術人員指導，以免發生權
利糾紛或方法之差誤。 
解說： 


=== p.11 ===
 
 
第一章  總 則 
 
1-5 
 
新材料係指新發明或新改進之材料及零組件。 
新工法有兩類，一類為結構系統之新工法，其影響所及不只施工過程之改變，且與完工後結構體安
全性有關，例如預鑄房屋系統新工法等，因此這類新工法之採用可否，須按內政部建築技術規則(總則編
第三條)或各目的事業主管機關之規定辦理。另一類屬單純施工之新穎方法，如應用新機具新措施達到省
時省工之施工目標，其所建造之結構體與傳統方法建造者並無兩樣，與結構之使用安全性無關，但這類
新工法承包商應報請監造者核可。 
 
1.9 主要參考標準 
1.9.1 本施工規範所參考之標準，包括規格及檢驗方法，以經濟部標準檢驗局制定之中國國家
標準(CNS)為主。 
1.9.2本施工規範除第1.9.1節外，有關章節尚有引用其他相關標準。 
解說： 
本規範各章所需參考之標準詳如附錄甲。 
 
 
 
 
 
 


=== p.12 ===
 
1-6 
 


=== p.13 ===
 
 
第二章  混凝土材料 
 
2-1 
 
2 第二章  混凝土材料 
 
2.1 一般規定 
2.1.1 混凝土材料包括水硬性水泥、輔助膠結材料、粒料、水、輸氣附加劑及化學摻料等。 
解說： 
本章所稱混凝土材料係指組成混凝土本體之材料。混凝土工程有關之其他材料，如養護劑、脫模劑
、鋼筋、埋設物及模板材料等，其規定參照本規範其他有關章節。 
查CNS 1240［混凝土粒料］、CNS 3691［結構混凝土用之輕質粒料］、CNS 11824［混凝土用高爐
爐碴粗粒料］、CNS 11890［混凝土用高爐爐碴細粒料］、CNS 13617［混凝土粒料岩相分析指引］、
CNS 14826［隔熱混凝土用輕質粒料］、CNS 14891［混凝土及混凝土用粒料詞彙］等相關規定均已統
一將「骨材」修正為「粒料」，惟在本規範全文修正前，相關文字仍維持「骨材」與「粒料」併列。 
 
2.1.2 混凝土材料之品質及其檢驗方法須符合本章相關各節之規定。 
2.1.3 混凝土材料之品質應事先獲得監造者認可；未經監造者同意，材料來源與品質不得變更。 
解說： 
同一配比混凝土使用不同來源之材料時，其工作度、強度、耐久性、體積穩定性等均可能產生變化
，因此不宜任意變更其來源。 
 
2.2 水硬性水泥及輔助膠結材料 
2.2.1 各類水硬性水泥須符合之相關標準及規範如下： 
(1) 卜特蘭水泥：CNS 61［卜特蘭水泥］ 
(2) 水硬性混合水泥：CNS 15286［水硬性混合水泥］ 
(3) 膨脹水硬性水泥：ASTM C845［Specification for Expansive Hydraulic Cement］ 
其他種類水泥須符合CNS相關規定或依據第1.8節辦理，並須於施工前充分檢討其適用性。 
解說： 
混凝土中添加適量之膨脹水硬性水泥可抵減結構物混凝土之乾縮量，適用於無收縮混凝土，如機械
底座錨定等，其相關結構設計規定，詳見「混凝土結構設計規範」之相關規定。 
膨脹水硬性水泥目前CNS尚無標準規範，暫用ASTM規範。 
 
2.2.2 設計圖說中如無規定，則混凝土使用之水泥為卜特蘭水泥第Ⅰ型。 
解說： 
卜特蘭水泥之型類，依CNS 61之規定如下： 
(1) 第Ⅰ型：適用於一般用途，而不需具備其他任一型水泥所具有之特別性質者。 
(2) 輸氣第ⅠＡ型：其用途同卜特蘭水泥第Ⅰ型，且需要輸氣者。 
(3) 第Ⅱ型：特別用於需要抵抗中度硫酸鹽侵蝕或中度水合熱者。 
(4) 輸氣第ⅡＡ型：其用途同卜特蘭水泥第Ⅱ型，且需要輸氣者。 
(5) 第Ⅲ型：特別用於需要高度早期強度者。 
(6) 輸氣第ⅢＡ型：其用途同卜特蘭水泥第Ⅲ型，且需要輸氣者。 
(7) 第Ⅳ型：特別用於需要低度水合熱者。 


=== p.14 ===
 
2-2 
 
(8) 第Ⅴ型：特別用於需要抵抗高度硫酸鹽侵蝕者。 
 
2.2.3 施工時混凝土使用之水泥應與配比設計所用之水泥相當。 
解說： 
施工時混凝土所用之水泥與配比設計時所用之水泥同型同來源自無疑議；若施工時混凝土所用之水
泥與配比設計時所用之水泥同型不同來源時，須作新配比設計及試驗，或經由以往使用經驗證明能符合
第三章之規定，則認為該水泥相當。 
 
2.2.4 除經監造者核可外，不同來源之水泥不可混合或交替使用。 
2.2.5 使用於同一結構體露面部份之水泥顏色宜均勻，顏色不同之水泥可予拒絕。 
解說： 
工程材料之品管要求，不只須滿足各項品質之規定，且須品質均勻，因此水泥之使用，同一結構體
內以使用同來源之水泥為宜。若水泥之廠牌與型別在合約中有特別指定者，應按其指定。 
 
2.2.6 各類輔助膠結材料須符合之相關標準如下： 
(1) 飛灰及卜作嵐：CNS 3036［混凝土用飛灰及天然或煆燒卜作嵐攙和物］ 
(2) 水淬高爐爐碴粉：CNS 12549［混凝土及水泥砂漿用水淬高爐爐碴粉］ 
(3) 矽灰：CNS 15648［膠結混合料用矽灰］ 
(4) 混合輔助性膠結材料：CNS 15647［混合輔助性膠結材料］ 
其他種類輔助膠結材料須符合CNS相關規定或依據第1.8節辦理，並須於施工前充分檢討
其適用性。 
解說： 
輔助膠結材料用以改善混凝土之工作性、水密性及減少水合熱等，如具水硬性及潛在水硬性之卜作
嵐材料，或不具水硬性之細磨石灰石粉及碎石粉等。 
築壩用巨積混凝土可考慮水淬高爐爐碴粉、飛灰與水泥合用，因其有較緩慢的強度成長以及釋放較
低水合熱。 
 
2.3 輸氣附加劑及化學摻料 
2.3.1 輸氣附加劑及各種化學摻料須符合之相關標準如下： 
(1) 輸氣附加劑：CNS 3091［混凝土用輸氣附加劑］ 
(2) 化學摻料：CNS 12283［混凝土用化學摻料］ 
(3) 流動化摻料：CNS 12833［流動化混凝土用化學摻料］ 
其他摻料須符合CNS相關規定或依據第1.8節辦理，並須於施工前充分檢討其適用性。 
解說： 
化學摻料之功能為： 
(1)改善混凝土之工作性，減少拌和用水量及增進抗凍融性，如塑化劑、減水劑及輸氣劑。 
(2)調節混凝土之凝結及硬化時間，如緩凝劑及早強劑。 
查CNS 12833［流動化混凝土用化學摻料］規定，將「強塑劑」修正為「塑化劑」，惟在本規範全
文修正前，相關文字仍維持「強塑劑」與「塑化劑」併列。 
 


=== p.15 ===
 
 
第二章  混凝土材料 
 
2-3 
 
2.3.2 摻料之使用應能使混凝土達到其要求之特性，且對混凝土其他性質無不良影響。 
解說： 
混凝土摻料應以符合CNS規範之混凝土用礦物微粉摻料及化學摻料為限。 
所謂混凝土性質無不良影響乃是指對混凝土之性質如乾縮、潛變、氯離子含量、龜裂及對鋼筋之腐
蝕等之影響不得超出其容許範圍。 
 
2.3.3 使用之摻料應依照產品說明書之規定及可靠資料進行混凝土配比設計，並確認其性能。 
解說： 
可靠資料係指摻料性能試驗報告或以往實際使用紀錄。 
 
2.3.4 施工所使用之摻料應與混凝土配比設計試驗時所採用之摻料相同。 
解說： 
所謂摻料相同，如為礦物摻料係指同一廠牌同一來源者；如為化學摻料則指同一廠牌且同一型號者
。化學摻料之成分不同其效用亦迥異，且有不同之副作用，故應嚴格規定之。 
工程使用期間，摻料品質應為均一，若發現供應之品質不一致時，應重做配比設計試驗方可使用。 
摻料之性能與使用時之環境條件有關，特別是氣溫。 
 
2.4 拌和用水 
2.4.1 混凝土拌和用水須符合CNS 13961［混凝土拌和用水］之規定，其檢驗應按CNS 1237［混
凝土用水品質試驗法］之規定。 
解說： 
混凝土拌和用水須為潔淨，且不得含量達有害程度之油脂、酸、鹼、鹽類、有機物或其他有害於混
凝土或鋼筋之物質。混凝土拌和用水可為自來水、非自來水及沖洗水。自來水可視為符合本規定。非自
來水及沖洗水之水質應經檢驗確認符合CNS 13961之規定。 
過量之水中不純物不只影響凝結時間、混凝土強度與體積穩定性，也可能引致析晶(白色晶鹽析出於
混凝土表面)或鋼筋及金屬埋設物之腐蝕。水中之鹽分或其他有害物應與骨材或摻料之含量合計，以合計
總量來判斷其有害程度。 
 
2.4.2 施工所使用之混凝土拌和用水應與混凝土配比設計所用者相當。 
解說： 
施工時混凝土所用之拌和用水與配比設計時所用之拌和用水同一來源自無疑議；若施工時混凝土所
用之拌和用水與配比設計時所用之拌和用水不同來源時，須作新配比設計及試驗，或經由以往使用經驗
證明能符合第三章之規定，則認為該用水相當。 
拌和用水若採非自來水時須每星期試驗一次，若連續四星期均符合規定，得改為每月試驗一次。 
 
2.5 骨材 
2.5.1 各種混凝土粒料須符合之相關標準如下： 
(1) 混凝土粒料：CNS 1240［混凝土粒料］ 
(2) 結構用混凝土之輕質粒料：CNS 3691［結構用混凝土之輕質粒料］ 


=== p.16 ===
 
2-4 
 
解說： 
常重混凝土所用粒料應為堅硬、緻密、耐久且潔淨之材質者。CNS 1240標準規定粒料之級配、比重
、吸水率、健度、有害物質或有機不潔物之容許含量、磨損率、顆粒形狀等品質要求。 
混凝土所用之細粒料應為潔淨之天然河砂或由品質良好山礦石所製造之機製砂。 
陸上開採之粒料須特別注意鹼質與粒料潛在反應(鹼−粒料反應)，其判定基準詳CNS 1240。 
海砂(包括沿海地區地下挖出之砂)若含鹽分不符合CNS 1240之規定者，不得用做混凝土細粒料。 
 
2.5.2 骨材未能符合第2.5.1節之規定者，若經試驗或長期使用證明其所拌和之混凝土之性能均能
符合設計及施工之需求者，則該骨材經監造者認可後亦可使用。 
解說： 
符合CNS規範之骨材並非經常便宜可得，且有些案例中不符規格之骨材仍能具有可接受之表現。不
盡符合CNS規定之骨材，如經試驗證明其混凝土之強度及耐久性均能符合設計及施工之需求者，可經由
特案申請加以認可使用。但需留意，已往之良好表現並不能保證未來在新環境與新地點之使用必有良好
表現，因此在可能範圍內盡量使用符合規定之骨材。 
再生骨材若經試驗證實其能符合工程需求之功能，經監造者同意可使用於非結構用混凝土或臨時設
施。 
 
2.6 混凝土材料之準備與貯存 
2.6.1各原材料應分隔貯存不得混雜或析離，貯料倉筒並應標示以利識別。 
2.6.2 任何材料應妥為貯存，若有受損壞、污染或變質者均不得使用。 
2.6.3 水泥或礦物摻料應以密閉防潮之儲庫貯存，若為袋裝時則應貯存於不受氣候影響之倉庫或
場所，且其地板面至少應高出地面30 cm，以防受潮或污染。水泥使用時，其溫度不得超
過50°C。袋裝水泥貯存堆置之高度宜在10袋以下，以免重壓硬化。 
2.6.4 取用貯存中之水泥，若發現有結硬塊現象時，應加判斷；若係水泥已有水合現象，則應予
廢棄不得再用。唯經確認其硬化僅係因重壓所致，使用時甚易將之分散者，經監造者許可
者，仍可打散使用。 
解說： 
散裝水泥出廠六個月以上或袋裝水泥裝袋後三個月以上者，非經監造者檢驗認可不得使用。散裝水
泥視實際需要約每二至六個月清倉一次。 
 
2.6.5 骨材應儘可能依不同尺寸分別存放，並避免不同尺寸骨材或與其他物料摻混；混合骨材堆
積貯存則應防止其過度析離，使用前須取樣試驗，以確定是否符合CNS 1240［混凝土粒
料］規定。 
2.6.6 骨材之堆放場應排水良好，以使上下層含水量均勻。 
2.6.7 骨材儲庫或料堆宜加蓋，使用前宜噴水預飽和，以利控溫及拌和用水量之管控。 
解說： 
骨材庫加蓋、噴水預飽和，由於可防止曝曬及因水之蒸發作用吸收熱量，可有效控制骨材之溫度，
預先飽和骨材可防拌和時，骨材由外加之拌和水吸取水份，而使加水量之控制不易，或於輸送過程中造
成工作性不正常之損失等。 
混合骨材堆放當中，較大顆粒容易滾至料堆坡腳而產生分離。骨材運儲於貯藏所或從貯藏所運至拌


=== p.17 ===
 
 
第二章  混凝土材料 
 
2-5 
 
和廠之磅秤漏斗處，不論利用何法運送，若使不同等級之材料產生析離、級配改變或各種級配之骨材混
合，致某一級配之骨材運至磅秤漏斗前未能符合該級配之要求時，則必須停止使用。 
骨材之儲運方法，若導致顆粒過度破損則亦須中止使用。 
 
2.6.8 化學摻料之貯存須防止變質、析離、污染、蒸發、損壞或對性質有不良影響之溫度變化及
對容器之腐蝕。 
解說： 
化學摻料在試驗完成後，經儲存六個月以上者，應重新檢驗並經監造者同意方得使用。 
 
2.6.9 水泥、砂、石之袋裝乾拌料得依照ASTM C387規定乾混袋裝以備使用，其貯存方式依照
第2.6.3節之規定。 
解說： 
乾混水泥砂漿或混凝土，係將全為乾燥狀態之原材料，依設計配比，計量拌和而成，再將其包裝於
24小時內水氣穿透率小於100 g/m2之包裝袋。 
在乾混前所有骨材均須在105 ~ 110°C之溫度下，烘乾至水份含量小於0.1%，且在烘乾過程中骨材不
得崩解。又乾混混凝土所用之粗骨材最大粒徑不得大於1吋。 
 


=== p.18 ===
 
2-6 
 
 


=== p.19 ===
 
 
 第三章  混凝土配比 
 
3-1 
 
3  第三章  混凝土配比 
 
3.1 一般規定 
3.1.1 混凝土配比應使混凝土達到設計圖說之要求及施工需要之品質。 
解說： 
混凝土配比為將第二章規定之混凝土材料設計成適當之比例，使混凝土易於產製、輸送、澆置、修
飾；且硬化後混凝土具有預期之品質，如設計強度、耐久性、美觀等。 
 
3.1.2 配比之一般要求 
混凝土之各種材料配比須經監造者認可，使混凝土之抗壓強度、工作性及耐久性等符合下
列規定： 
(1) 抗壓強度必須符合合約之要求及本章與第18.2節之規定。 
(2) 混凝土須具適當之工作性，無嚴重泌水及析離現象及須符合第3.4節規定。 
(3) 耐久性應符合第3.2及3.3節之要求。 
解說： 
配比設計過程須同時考慮強度、工作性及耐久性。但許多混凝土工程的配比設計常僅考慮強度與工
作性，而忽略耐久性之要求，以致造成台灣地區的混凝土工程容易遭遇海域鹽分及工業污染環境之侵蝕
，對混凝土結構之使用壽命有不利影響。 
配比設計時先確定下列要求條件[2]： 
(1) 規定強度。 
(2) 粗骨材標稱最大粒徑。 
(3) 工作度。 
(4) 水泥型別及用量限制。 
(5) 卜作嵐材料使用限制。 
(6) 容許最大水膠比(
p
c
w

)；若不加卜作嵐材料時(p=0)，水膠比即水灰比( c
w )。 
(7) 其他：用水量之限制、抗裂性、氯離子含量、水密性、輸氣量、摻料、特種水泥或輕質骨材等之使
用限制。 
 
3.2 混凝土抗壓強度與水膠比 
構造物各部份之混凝土配比設計應符合設計圖說要求之最小抗壓強度、最大水膠比限制及其
他規定。 
解說： 
構造物之混凝土為了達到耐久性及強度品質，於設計圖說常以最小抗壓強度為指定值，但耐久性要
求在配比設計中則以水膠比作限制，一般在配比設計時採較低水膠比以保障耐久性。 
 
3.2.1 除合約另有規定外，混凝土之抗壓強度係指按CNS 1230［混凝土試體在試驗室模製及養
護法］，或CNS 1231［工地混凝土試體之製作及養護法］之規定製作試體，並按CNS 1232
［混凝土圓柱試體抗壓強度之檢驗法］之規定於齡期28天或指定齡期進行試驗所得之抗壓
強度。此抗壓強度必須滿足合約有關規定抗壓強度 fc之要求。 


=== p.20 ===
 
3-2 
 
解說： 
混凝土強度一般以抗壓強度表明，但亦有以混凝土抗彎強度或其他強度為其設計標準者。 
硬固後混凝土之各項品質特性通常與其抗壓強度有密切相關，相對於其它性質，抗壓強度又較易量
測，故以抗壓強度作為設計和管制之依據。混凝土抗壓強度與齡期有關，通常以28天為試驗齡期；惟特
殊情況時，設計者得依其需要指定其它試驗齡期，例如添加較大量卜作嵐材料之混凝土常指定56天或90
天為試驗齡期。 
混凝土之規定抗壓強度fc與混凝土之配比目標強度
cr
f 之關係詳見本章第3.7節之規定。 
 
3.2.2 水膠比(
p
c
w

)為水(w)與水泥(c)及卜作嵐材料(p)之重量比。 
解說： 
ACI 318-95[15]在耐久性一章中將水灰比改為水膠比，膠結料除水泥外，尚包含水淬爐碴粉、飛灰、
矽灰及火山灰等卜作嵐材料。水灰比或水膠比及拌和水量對混凝土之強度、耐久性及體積穩定性有密切
關係[12]。 
使用適量之卜作嵐材料對混凝土耐久性之增進，經長期之驗證，已被普遍接受[17]，若大量使用卜作
嵐材料而忽略其對早期強度、泌水、工作性的影響則可能產生裂縫及其他未能預期之不良效果，反而不
利結構物耐久性，故卜作嵐材料的使用量應經驗證。混凝土耐久性設計亦需考慮拌和水量的使用，採用
較高水量，對工作性有利，但會降低混凝土耐久性[13]。 
根據行政院公共工程委員會頒布之〔公共工程飛灰混凝土使用手冊〕[19]，考量目前臺灣飛灰品質及
施工品管水準，建議除另有規定外，建築工程用混凝土摻用飛灰之限制應按表R3.2.1之規定辦理，施工
時請參考該手冊，注意飛灰之品質、穩定性、拌和均勻性與施工注意事項，特別注意澆置後要進行足夠
時間之保持水分養護。 
 
表R3.2.1 混凝土中飛灰取代水泥量之參考值 
 
 
種   類 
允許飛灰取代水泥之上限(%，以重量計)  
 
(1)混凝土(不屬(2)至(7)項者) 
20% 
 
 
(2)預力混凝土 
10% 
 
 
(3)版混凝土 
15% 
 
 
(4)海邊及地下工程混凝土 
25% 
 
 
(5)巨積混凝土 
25% 
 
 
(6)水密性混凝土 
20% 
 
 
(7)舖面混凝土 
20% 
 
 
註：當飛灰混凝土同時用於不同工程部位時，以飛灰取代水泥量小者為準。  
上表中之「水密性混凝土」即本規範第15.5節之「低透水性混凝土」。 
 
3.2.3 特殊暴露情況之混凝土，其水膠比及強度應符合表3.2.3之要求。 
 
表3.2.3 特殊暴露情況下混凝土之水膠比及強度要求 
 
 
暴 露 情 況 
常重混凝土 
最大水膠比 
常重及輕質骨材混凝土最小
規定抗壓強度fc(kgf/cm2) 
 
 
(1)暴露於清水中需具水密性 
0.50 
280 
 
 
(2)暴露於凍融潮濕或解冰鹽 
0.45 
315 
 


=== p.21 ===
 
 
 第三章  混凝土配比 
 
3-3 
 
 
(3)鋼筋混凝土暴露於解冰鹽、鹽分、海水、
鹽霧等氯離子環境必須考慮鋼筋防蝕 
0.40 
350 
 
 
解說： 
未有特殊暴露情況之結構混凝土之fc依構造物需要而定，不得小於175 kgf/cm2。 
本次規範之修訂，要求常重混凝土必須同時滿足水膠比及強度，其目的在防止超量使用卜作嵐材料
降低早期強度及確保混凝土長期耐久性。輕質混凝土由於其骨材吸水率變化極大，故不以水膠比作限制
，而僅限制強度。使用於海水時另需考慮使用適當型別之水泥。 
有關於低透水性混凝土之規定請參考第15.5節。通常混凝土耐久性與水密性等性質有關。 
暴露於硫酸鹽侵蝕性溶液之混凝土，依暴露環境之硫酸根濃度，按表R3.2.2之要求選擇水泥型別及
規定最大水膠比與最小抗壓強度。 
 
表R3.2.2 混凝土在不同曝露程度之要求 
 
 
暴露程度 土壤中之硫酸根
(SO4-2，%) 
水中之硫酸根
(SO4-2，ppm) 
水泥型別 
常重混凝土 
最大水膠比* 
常重及輕質混凝
土之最小抗壓強
度fc(kgf/cm2) 
 
 
輕度 
0.00－0.10 
0－150 
－ 
－ 
－ 
 
 
中等# 
0.10－0.20 
150－1,500 
Ⅱ 
ⅠP(MS)& 
ⅠS(MS)& 
0.50 
280 
 
 
嚴重 
0.20－2.00 
1,500－10,000 
Ⅴ+ 
0.45 
315 
 
 
極嚴重 
>2.00 
>10,000 
Ⅴ+卜作嵐 
0.45 
315 
 
 
* 
為使混凝土具有高水密性或防止鋼筋腐蝕或減少凍融之損害，可參照表3.2.3中暴露情況

處理。 
# 海水亦歸為此類。 
+ 所用之卜作嵐應經試驗證明摻於第Ⅴ型水泥混凝土中可增進抗硫酸鹽性能。 
& 水泥型別中之ⅠP(MS)係指卜特蘭卜作嵐水泥(中度抗硫酸鹽)，ⅠS(MS)係指卜特蘭高爐水
泥(中度抗硫酸鹽)。 
 
 
部份土壤、爐碴、地下水或污水中所含硫酸根離子若滲入混凝土中，會與其游離氫氧化鈣(消石灰)
產生化學作用，形成膨脹性物質(石膏及鈣礬石)，而致混凝土脹裂，進而使混凝土中埋設物(如鋼筋)產生
銹蝕膨脹。 
採用低水膠比之混凝土或抗硫酸鹽水泥，可增加混凝土之抗硫酸鹽腐蝕能力。水泥中之鋁酸三鈣
(C3A)含量與混凝土之抗硫酸鹽性能有高度相關，第Ⅱ型卜特蘭水泥(C3A含量8%以下)用於需要抵抗中度
硫酸鹽侵害，第Ⅴ型卜特蘭水泥(C3A含量5%以下)用於需要抵抗高度硫酸鹽侵害。 
 
 
3.3 耐久性 
3.3.1 耐久性應依據構造物用途、使用年限、維修成本及環境條件決定之。 
解說： 
設計圖說所指出的設計強度通常以構造物安全性為基準。而耐久性之需求則依構造物用途、使用年
限、維修成本及環境條件等而定，再以較為保守的方式提出最低抗壓強度及最大水膠比要求。故混凝土
配比設計必須同時滿足安全性及耐久性之規定。 


=== p.22 ===
 
3-4 
 
環境條件中之物理性與化學性因素會使混凝土劣化如圖R3.3.1 [4]。 
混 凝 土 物 理 性 劣 化 因 素
磨
   
損
沖
   
蝕
穴
   
蝕
度
梯
度
溫
度
及
濕
結
晶
壓
力
孔
隙
中
鹽
類
超
載
和
衝
擊
反
覆
載
重
高
溫
或
低
溫
凍
融
作
用
表面磨耗
體積變化
結構載重
暴露極端溫度
裂   縫
 
混 凝 土 化 學 性 劣 化 因 素
失
去
鹼
性
失
去
質
量
反
應
增
加
劣
化
及
整
體
性
損
失
強
度
、
爆
裂
裂
縫
、
剝
落
變
   
形
增加孔隙
及滲透性
增加內部
應力
不溶性和不膨
脹性鈣離子
流失
C-S-H 膠體中
之鈣離子
被取代
易溶性鈣離子
溶出
化
學
反
應
劣
化
之
影
響
侵蝕性物質與水
泥漿體發生離子
交換反應
硬固水泥漿體
產生溶解與析
晶之反應
產生膨脹
物質反應
 
圖R3.3.1 混凝土劣化之因素示意圖 
 
台灣位處海域環境、強風、高鹽份、潮濕高溫，及工業污染嚴重，建築物耐久性更應重視。表R3.3.2
為經濟部工業局研究結果有關鹽害影響部分，提供參考[18]。 
表R3.3.2 不同鹽害環境之區分 
 
鹽害分類 
重鹽害區 
鹽害區域或工業區 
半鹽害區域 
一般區域 
 
 
離海岸距離 
00.3 km 
0.3–1 km 
110 km 
10 km以上 
 
 
影響情形 
在正常條件下，
持續受海鹽影響 
在季風期間及小規模颱
風下會受海鹽影響 
只有在大規模颱風侵襲
下，會受到海風鹽影響 
在實際上被認 
為無鹽害影響 
 
 
對混凝土結構
注意事項 
受海風鹽侵蝕部
份要有防護對策 
必須偵查腐蝕狀況 
不必特別注意鹽害問題 
 
 
混凝土受鹽害程度與離海岸距離有關，表中數據僅為上述研究報告之結果。 
混凝土結構物耐久性主要與混凝土中有害物質進出移動有關。如果結構物有裂縫及孔隙，且周圍環
境提供充足之有害物質，則結構物必然產生前述諸問題。混凝土之裂縫及孔隙與拌和用水量及養護品質


=== p.23 ===
 
 
 第三章  混凝土配比 
 
3-5 
 
有密切關係。硫酸離子之存在、海水及鹽霧、酸雨、溫濕變化、強風烈日等外界環境；或混凝土配比材
料所含之氯鹽、活性骨材及鋼筋等內在因素均與有害物質移動有關，但最重要者仍以混凝土配比中所含
「水量」多寡為主，所以限制水量為維護耐久性之重要策略[13]。 
一般在工程規劃設計階段，宜事先調查工程構造物附近現況，進行環境區分，並檢討與混凝土接觸
之地下水所含有害鹽類，如硫酸鹽、氯化物之含量及濃度等資料，規定於設計圖說中有關混凝土配比應
注意事項。施工時需依合約圖說之規定進行必要之加速耐久性試驗，以驗證混凝土配比之合宜性。確保
耐久性之另一前提為進行工程施工品質管制，減少混凝土裂縫之產生，因為即使混凝土配比佳，但若有
裂縫，則有害物質將直接侵入構造物中，造成嚴重劣化反應。 
與結構混凝土耐久性有關之試驗法如表R3.3.3。 
 
 
表R3.3.3 與結構混凝土耐久性有關之試驗法 
 
 
測定項目 
試驗標準 
 
 
凍融抵抗 
CNS 1168,1169,1170 
(ASTM C666,C671,C682) 
 
 
解冰鹽抵抗 
ASTM C672 
 
 
鋼筋腐蝕 
ASTM C876 
 
 
鹼骨材反應 
CNS 13618,13619 
(ASTM C227,C289) 
 
 
礦物摻料抑制鹼矽反應之效能 
ASTM C287,C342,C441 
 
 
鹼、碳酸鹽反應 
CNS 13620(ASTM C586) 
 
 
硫酸鹽侵蝕 
ASTM C452,C1012 
 
 
抗磨耗 
ASTM C1138,C415,C779,C944 
 
 
透水係數 
DIN 1048 
 
 
氯離子滲透快速檢測法 
AASHTO T277(ASTM C1202) 
 
 
氯離子滲透係數 
AASHTO T259 
 
 
混凝土電阻 
AASHTO T259,T277 
 
 
3.3.2 除另有規定外，混凝土防制腐蝕之允許最大氯離子含量應符合CNS 3090［預拌混凝土］
規定。 
解說： 
氯離子會促進混凝土中鋼筋之腐蝕作用，造成膨脹、剝落，危及構造物安全性，尤其對預力混凝土
構造為甚，舊澎湖大橋及以往海砂屋為典型之例。 
本規範中之混凝土氯離子含量，係指混凝土材料中所含水溶性氯離子之總量，並不包括來自外界環
境者。故未受外來氯離子污染之硬固混凝土，因水泥之水合作用及物理吸附，其水溶性氯離子含量會隨
時間增加較新拌時降低。一般認為水溶性氯離子對鋼筋腐蝕較有影響，所以本節參考CNS 12891〔混凝
土配比設計準則〕作此規定，其試驗頻率應依內政部「施工中建築物混凝土氯離子含量檢測實施要點」
之規定。 
 


=== p.24 ===
 
3-6 
 
3.3.3 暴露於凍融與解冰化學藥品等侵蝕之常重及輕質混凝土，應加輸氣劑使含氣量符合表3.3.3
之規定。含氣量之測定應按照CNS 9661［新拌混凝土空氣含量試驗法(壓力法)］或CNS 9662
［新拌混凝土空氣含量試驗法(容積法)］之規定。 
 
表3.3.3 抗凍融混凝土之含氣量要求 
 
 
粗骨材之標稱 
最大粒徑(mm)* 
含   氣   量 (%)# 
 
 
嚴重暴露 
中度暴露 
輕度暴露 
 
 
< 9.5 
9 
7 
5 
 
 
9.5 
7.5 
6 
4.5 
 
 
12.5 
7 
5.5 
4 
 
 
19.0 
6 
5 
3.5 
 
 
25.0 
6 
4.5 
3 
 
 
37.5 
5.5 
4.5 
2.5 
 
 
50.0 
5 
4 
2 
 
 
75.0 
4.5 
3.5 
1.5 
 
 
152.0 
4 
3 
1 
 
 
*各標稱粒徑之最大粒徑容許值，參閱CNS 1240之規定。 
 當混凝土強度大於350 kgf/cm2時，表上之含氣量可減少1%。 
#含氣量之許可差為1.5%。 
 
解說： 
混凝土可採下列策略以減少凍融與解冰化學藥品等之侵蝕[3]： 
(1)適當設計使結構物減少接觸水分。(2)降低用水量。(3)降低水膠比。(4)適當輸氣。(5)採用適當材料。 
(6)妥善養護。(7)小心施工。 
混凝土溫度降至冰點以下時，由於水分結冰膨脹約9%，會導致混凝土局部受張應力而龜裂，混凝土
經適當輸氣可產生細微氣泡減少冰凍時之膨脹龜裂。惟輸氣會降低混凝土強度，故輸氣量須予適當控制
，並且補正輸氣損失之強度。適當輸氣量與混凝土中之水泥漿體體積有關，粗骨材標稱最大粒徑較小之
混凝土，其水泥漿體所佔體積大，輸氣量亦須大。如何在表3.3.3含氣量之範圍內選擇適當值應視混凝土
受風化之影響程度而定;混凝土冰凍前連續受潮者或使用解冰鹽者，受風化之程度較重，應採用較高之輸
氣量，如鋪面、橋面版和水槽。混凝土冰凍前僅偶而受潮者或不使用解冰鹽者，受風化之程度較輕，應
採用較低之輸氣量，如不接觸土壤之外牆、梁和版[3]。 
混凝土降低水膠比可增加強度以抵抗凍結之張應力，結構斷面薄者尤須降低水膠比，混凝土有凍融
之慮時，應同時控制水膠比和輸氣量[3,4]。 
 
3.3.4 版用混凝土之配比，除另有規定外，其水泥用量須符合表3.3.4規定。凍融地區或解冰鹽撒
佈區水泥含量至少310 kg/m3混凝土。 
 
表3.3.4 版用混凝土最少水泥用量 
 
 
粗骨材之標稱最大粒徑(mm) 最少水泥含量(kg/m3混凝土)  
 
37.5 
280 
 
 
25.0 
310 
 
 
19.0 
320 
 
 
9.5 
360 
 
 
 
 
解說： 
版用混凝土中之水泥含量須適當以確保強度、水膠比及粉飾效果。尤其平坦地區，如機場、道路及
樓版，一般表面粉飾整平非常重要，除非有試驗印證可達到要求強度和良好之表面品質、外觀、耐久性
和表面硬度外，必須限制水泥量大於表3.3.4規定。 


=== p.25 ===
 
 
 第三章  混凝土配比 
 
3-7 
 
配比中水泥量低於表3.3.4規定時，須以所用配比在施工處所利用90 cm90 cm以上及適當厚度之版
，以相同材料、機械及工人進行粉飾效果之評估，以確認品質符合要求。 
 
3.4 坍度 
3.4.1 配比設計時坍度按構件部位、施工條件及施工機具決定之。 
解說： 
混凝土之坍度為工作性指標之一，工作性良好者可使混凝土容易搗實，而不發生材料分離及蜂窩現
象；適宜之坍度係依構件部位、施工條件及施工機具決定之。影響混凝土坍度之因素包括：拌和水量、
粒料性質及級配、水泥性質和摻料性質、材料配比(特別指粒料量對水泥用量比，和細粒料量對總粒料量
比)、混凝土溫度、拌和至澆置所經歷時間等。施工者應充分瞭解與考量，為確保強度、體積穩定性及耐
久性，在適合施工條件下拌和水量越少越好
［2,13］。 
公共工程共通性工項施工綱要規範第03050章第2.1.1款規定可作為選擇混凝土坍度之參考。 
國內普遍採用混凝土泵送方式施工，而設計較高坍度之混凝土，但施工時常有擅自添加水量以提高
工作性等情事，造成混凝土劣化應避免之[12]。 
 
3.5 骨材之級配 
3.5.1 粗骨材之標稱最大粒徑 
粗骨材之標稱最大粒徑除另有規定外，不得大於下列規定之最小值： 
(1) 模板間最小寬度之1/5。 
(2) 混凝土版厚之1/3。 
(3) 鋼筋、套管等最小淨間距之3/4。 
(4) 如使用泵送機泵送之混凝土尚應按第8.2.4節之規定，其骨材之標稱最大粒徑應小於輸
送管內徑之1/4。 
但若經監造者判斷，新拌混凝土適於澆注及搗實而不發生蜂窩及空隙現象時可以不受上述
限制。 
3.5.2 除另有規定外，粗細骨材之級配須符合CNS 1240［混凝土粒料］之規定。 
解說： 
符合CNS 1240〔混凝土粒料〕級配規定之粗骨材，其標稱最大粒徑係指骨材通過率大於90%之最小
試驗篩之孔寬，且需100%通過大一號篩。粗骨材之標稱最大粒徑會影響混凝土之水泥含量、用水量及含
氣量，參考第3.3及3.4節。粒徑過大時會受到鋼筋、埋設物等之阻礙，使混凝土不易充滿各模板角落；
但粒徑減小時會增加骨材之總表面積，而需增加水泥漿體量以達到工作性要求，並影響體積穩定性(如乾
縮、龜裂及潛變等)，故應選擇適當粒徑。目前國內碎石場供應之骨材其標稱最大粒徑為1.0到2.5 cm。 
 
3.6 摻料之使用 
3.6.1 摻料之使用除應按第2.3節之規定外，需依據工程性質及施工條件選用適當之摻料，並經
配比設計及試拌驗證。 
3.6.2 摻料之類型及用量經配比確認後，非經許可不得任意更動。 
3.6.3 摻料所含之水分應視為拌和水之一部分，於配比中加以調整。 
解說： 
混凝土中使用之摻料廠牌類型眾多，摻料規範對其類型及效能認定均有明確規定。配比設計前應對


=== p.26 ===
 
3-8 
 
所使用摻料性能有所了解，並考慮摻料加入混凝土中所能產生之特殊效果，配合工程需求及環境條件，
以擬用之所有混凝土原料，按配比設計程序、計量入料之順序、進行拌和試驗，確認摻料與膠結材料之
相容性後，再正式摻用，以穫取適當之工作性及維持度，以及合宜之性能發展。 
摻料的類型、用量、添加方式、使用時機，對混凝土性質影響甚為敏感，經混凝土配比試拌確認後
，不宜更動；由於氣候、環境及施工條件頗難掌握，故摻料之用量可考慮實際條件稍作調整，以發揮預
期功能，惟事先需經許可。 
溶解化學摻料所用之水，或稀釋後液態摻料之總容積所相當之水量，均須視為拌和用水之一部分，
於配比中加以調整並有所說明。 
 
3.7 混凝土配比目標強度 
3.7.1 混凝土配比目標強度
cr
f 應採用式(3-1)及式(3-2)計算值之較大者。 
 
s
34
1
f
f
c
cr
.




 
(3-1) 
 
35
s
33
2
f
f
c
cr





.
 
(3-2) 
式中   fc= 混凝土規定抗壓強度(kgf/cm2) 
cr
f  = 混凝土配比目標強度(kgf/cm2) 
 s = 標準差(kgf/cm2)。參閱第3.8節。 
式(3-1)及式(3-2)中之 s 可用式(3-4)求得之s 取代。 
s 為兩群試驗紀錄分別求得標準差之統計平均值。 
解說： 
本規範將前版規範及CNS 12891所稱之「要求平均抗壓強度」改稱「配比目標強度」，目的在避免
與「混凝土規定抗壓強度」或習稱之「要求抗壓強度」產生混淆，並可落實配比設計之精神。 
式(3-1)及(3-2)係為配合第18.2.2節之
及
兩條件而設，為避免發生不符合該兩條件情形，混凝土
之配比目標強度
cr
f 應比規定抗壓強度fc適當提高，但也需考慮成本因素而不宜過度提高。 
通常抗壓強度容許少量之偏低，假設抗壓強度呈常態分配，低於fc之機率為1%，其相應之
cr
f 應比fc
提高2.33倍標準差。根據統計學各組平均值之標準差應為母體標準差除以
n ，n為各組樣本數，依據第
18.2.2節(1)之規定，n為3，因該式為任何連續三次試驗結果之平均值，而
732
1
3
.

。為符合第18.2.2節

之要求，
cr
f 如下： 
s
34
1
f
732
1
s
33
2
f
f
c
c
cr
.
.
.








 
(R3-1) 
同法可求得為符合第18.2.2節之(2)要求之
cr
f 如下： 
 
35
s
33
2
f
s
33
2
35
f
f
c
c
cr









.
.
)
(
 
(R3-2) 
標準差依工程管制水準而不同，表R3.7.1為ACI所建議評估一般施工水準之參考值。 
 
表R3.7.1[8] 混凝土抗壓強度標準差評估參考值 
 
 
工程管制水準 
標準差(kgf/cm2) 
 
 
最佳 
28以下 
 
 
很好 
2835 
 
 
可以 
3542 
 
 
尚可 
4249 
 
 
不良 
49以上 
 
 
3.7.2 若無適當之試驗紀錄可資應用計算標準差時，則須以表3.7.2之規定值作為配比目標強度。 


=== p.27 ===
 
 
 第三章  混凝土配比 
 
3-9 
 
表3.7.2 配比目標強度之規定值 
 
規定強度fc(kgf/cm2) 
配比目標強度之規定值
cr
f (kgf/cm2)  
 
210   以下 
fc + 70 
 
 
210 ～ 350 
fc + 85 
 
 
350   以上 
fc + 100 
 
 
解說： 
若無適當之試驗紀錄可資應用計算標準差時，須採取較保守態度，而以表3.7.2配比目標強度作配比
設計，該表要求值比一般要求值偏高。當工程累積有足量之試驗紀錄時，可按第3.10節之規定，依實際
值及統計資料適當降低。 
 
3.8 混凝土強度標準差之計算 
為使強度符合第18.2.2節所規定之強度，混凝土配比之配比目標強度應高於規定強度，其所應
提高之強度與各該工程混凝土施工之標準差有關。在該工程尚未開工或無足夠試驗數據時，
可利用以往工地試驗紀錄之標準差以估算該工程之標準差。 
解說： 
標準差大小與工程管制水準有關，管制水準相近時，其標準差亦相近，故可用以往類似工地之試驗
紀錄估計。 
 
3.8.1 若混凝土產製單位持有以往12個月內，跨越60天以上之連續試驗紀錄，則可據以計算標準
差。惟該試驗紀錄須符合下列規定： 
(1) 該紀錄所代表材料及施工情況與本工程相似，且其材料及配比之變動限制不得較本工
程嚴格。 
(2) 該紀錄所代表混凝土之規定強度與本工程混凝土之規定強度，相差須不超過70 kgf/cm2
。 
(3) 除第3.8.3節之規定外，應包含一群至少30組或二群總數至少30組之紀錄。 
解說： 
母體標準差不易求得，通常需以樣本之標準差估計之，而計算所得之樣本標準差與所採用之樣本數
有關，樣本數愈多其值愈接近母體標準差。樣本數在30以上時，通常可以獲得理想結果，否則需加以修
正(參閱第3.8.3節)。計算標準差之紀錄所代表混凝土之規定強度與本工程混凝土之規定強度不宜相差太
大，本條規定相差須在70 kgf/cm2以內，約相當於正常管制水準之二個標準差。 
 
3.8.2 標準差之計算可用下式： 
 
1
n
X
X
s
2
i




)
(
 
(3-3) 
式中   s = 標準差 
i
X = 個別試驗之強度值 
X = 連續之所有個別試驗強度之平均值 
 n = 連續之試驗之次數 
若所採用之試驗結果，為二群連續試驗之總數至少有30組之紀錄時，其標準差須先各別計
算其標準差，再計算兩標準差之統計平均值，其計算式如下： 


=== p.28 ===
 
3-10 
 
 
2
n
n
s
1
n
s
1
n
s
2
1
2
2
2
2
1
1






)
(
)
(
 
(3-4) 
式中  s = 為兩群試驗紀錄分別求得標準差之統計平均值。 
s1,s2 = 分別為兩群試驗紀錄按(3-3)式求得之標準差，該兩群試驗紀錄合計須30組或以上。 
n1,n2 = 分別為兩群試驗紀錄之試驗組數。 
解說： 
式(3-3)為樣本標準差之計算公式，分母採n1係考慮到自由度為樣本數減一。個別試驗之強度值Xi
係指同一次強度試驗中之各試體強度之平均值。式(3-4)為所求得之統計平均。 
 
3.8.3 若混凝土生產單位，無足夠的試驗紀錄，以符合第3.8.1節
之要求，但有15~29組連續試
驗紀錄符合下列規定者，亦可用該等試驗紀錄來計算標準差，但其計算值須先乘以表3.8.3 
所示之修正因數。 
(1) 這些試驗紀錄除了符合本節規定外，並應符合第3.8.1節中之
與
及連續試驗之規定。 
(2) 該15~29組紀錄必須涵蓋供應期間為60天以上之同級混凝土。 
 
表3.8.3 標準差修正因數(試驗紀錄應為15組以上) 
 
 
試驗組數* 
標準差修正因數+ 
 
 
15 
1.16 
 
 
20 
1.08 
 
 
25 
1.03 
 
 
30或以上 
1.00 
 
 
* 中間值依組數以直線內插法求得。 
+ 修正後之標準差用於計算依照第3.7節規定之配比目標強度。 
 
解說： 
由同一母體隨機取樣計算樣本標準差，當樣本數較少時所求得之樣本標準差亦會較小，當樣本數少
於30時，應將樣本標準差乘以表列修正因數作為母體標準差。 
 
3.8.4 若混凝土產製單位無法提供符合第3.8.1或3.8.3節要求之試驗紀錄以計算標準差時，則應按
第3.7.2節規定辦理。 
解說： 
若無適當之試驗紀錄可資應用以計算標準差時，以表3.7.2之配比目標強度規定值作配比設計。混凝
土產製單位平時應蒐集相關資料，並加以統計分析以應隨時之需。 
 
3.9 配比之選定 
配比之選定應依據該工程之狀況，以下列三種方法之一決定之。 
第一法  由試拌決定配比 
無第3.8.1節規定之工地試驗紀錄時，則混凝土配比須由試拌決定之。 
第二法  由合宜之工地紀錄決定配比 
有第3.8.1節規定之工地試驗紀錄時，則工程可引用其經驗決定配比。 
第三法  按經驗決定配比 
在規模小之次要工程，且強度低於280 kgf/cm2時，經監造者許可得採其他類似工地之配比。 
解說： 
選擇混凝土配比可依下列三個基本步驟辦理： 


=== p.29 ===
 
 
 第三章  混凝土配比 
 
3-11 
 
(1) 依據第3.8節決定混凝土強度標準差。 
(2) 依據第3.7節決定混凝土配比目標強度。 
(3) 依據試拌程序或參考適當經驗資料選擇配比，使平均強度符合
cr
f 。 
圖R3.9.1流程圖提供選擇配比及資料建檔程序。 
配比選擇 
無資料可得標準差 
有資料可得標準差 
由表3.7.2建立 
配比目標強度 
由第3.9.3節 
決定配比設計 
，並須經核准 
非 
是 
非 
是 
(第一法) 
由試拌決定配比 
(第三法) 
按經驗決定配比 
(第二法) 
由工地紀錄決定配比 
兩群 
一群 
符合 
第3.8.1節 
符合 
第3.8.3節 
依式(3-3) 
計算 s 
依式(3-4) 
計算s 
依表3.8.3 
修正s或s 
由式(3-1)和式(3-2)計算，選用較大
cr
f 設計配比 
至少有相同材料及類似工地條件之10組連續試驗資料 
或 
以至少三種水
膠比試拌配比 
非 
是 
代表一種 
配比結果 
配比平均值 
要求平均強度
cr
f  
描繪強度與水膠
比關係圖，並以內
差法求出
cr
f  
描繪平均強度與
配比關係圖，並以
內差法求出
cr
f  
代表二種以 
上配比結果 
非 
是 
提  出  核  准  申  請 
非 
是 
非 
是 
 
圖R3.9.1 混凝土配比選擇及資料建檔流程圖 


=== p.30 ===
 
3-12 
 
3.9.1 第一法  由試拌決定配比 
無法滿足第3.8.1節時，混凝土配比經由試拌決定之，試拌按下列規定： 
(1) 試拌之材料應為本工程預定使用之材料。 
(2) 使用至少三種不同水膠比進行試拌，其強度應涵蓋第3.7節決定之配比目標強度
cr
f 。 
(3) 試拌時應按第3.1至3.6節之規定採用適合規定之配比。 
(4) 試拌混凝土之坍度與規定值相差應在2.0 cm以內。輸氣混凝土之含氣量與規定值相差
應在0.5%以內。新拌混凝土之溫度應予記錄相差應在5°C以內。 
(5) 各試拌配比之每一試驗齡期，至少須製造三個試體，其製造及養護應按CNS 1230［混
凝土試體在試驗室模製及養護法］之規定。每次改變水膠比，則應認定為一新配比。
圓柱試體強度試驗應按CNS 1232［混凝土圓柱試體抗壓強度之檢驗法］之規定辦理。 
(6) 根據試驗結果繪製抗壓強度與水膠比之關係曲線。 
(7) 由所繪之抗壓強度與水膠比之關係曲線決定所需之混凝土水膠比。 
解說： 
ACI 211.1之配比設計基本步驟適用於一般混凝土，程序如下： 
(1) 選擇坍度。 
(2) 選擇粗骨材之標稱最大粒徑。 
(3) 估計拌和水量和含氣量。 
(4) 根據第3.2及3.3節選擇水膠比。 
(5) 計算水泥及其他膠結料用量。 
(6) 計算粗骨材用量。 
(7) 計算細骨材用量。 
(8) 調整拌和水量。 
(9) 試拌與調整。 
 
3.9.2 第二法  由合宜之工地紀錄決定配比 
(1) 符合第3.8.1節之合宜工地紀錄，其中所用之材料與本工程相同，且環境相似者，至少
有十組以上為同一種配比，若該十組以上之平均強度大於第3.7.1節計算值，則可直接
採用此平均強度為配比目標強度
cr
f 。 
(2) 若(1)中之十組以上紀錄含兩種配比者，其平均強度得用內插法決定之。 
(3)若符合(1)或(2)者，得根據該合宜工地之施工實績及施工圖說要求，由監造者核定是否
採用該項配比。 
(4)若不符(1)或(2)者應以第3.9.1節規定辦理。 
3.9.3 第三法  按經驗決定配比 
不用第3.9.1節或不符合第3.9.2節之規定者，得採用其他類似本工地環境之混凝土配比，但
其配比目標強度須高出規定強度84 kg/cm2，並經監造者核定是否採用該項配比。 
 
3.10配比目標強度之調整 
在施工期間，工地連續試驗紀錄累積超過15組以上，且符合第18.2.2節之規定，則可計算平均
強度及依據第3.8節計算標準差，調整原來之配比目標強度
cr
f 。 
(1) 計算平均強度大於原配比目標強度，經監造者同意，可經第3.9.2節之規定調降
cr
f 。 
(2) 計算平均強度小於原配比目標強度，承包商應立即依第3.9.2節之規定調升
cr
f 。 


=== p.31 ===
 
 
 第三章  混凝土配比 
 
3-13 
 
參考文獻 
[1] Hwang, C.L., L.S. Lee, “Future Research Trends in High-Performance Concrete-Cost-Effective 
Consideration”, Transportation Research Record, No. 1574, pp. 49~55, (1997). 
[2] American Concrete Institute, 1985, “Standard Practice for Selecting Proportions for Normal, 
Heavyweight, and Mass Concrete”, ACI 211.1-81 
[3] American Concrete Institute, 1985, “Guide to Durable Concrete”, ACI 201.2R-77 
[4] Mindess,S. and J. F. Young, 1981, “Concrete”, Chapter 20 Durability. 
[5] American Concrete Institute, “Standard Practice for Selecting Proportions for Lightweight Concrete”, ACI 
211.2 
[6] American Concrete Institute, 1966, “Guide for the Protection of Concrete Against Chemical Attack by 
Means of Coatings and Other Corrosion-Resistant Materials” 
[7] Yoder E. J . and M. W. Witczak, 1975, “Principles of Pavement Design”, p. 428. 
[8] American Concrete Institute, 1977, “Recommended Practice for Evaluation of Strength Test Results of 
Concrete” ACI 214-77(reapproved 1983) 
[9] Hwang, C.L., L.S. Lee, F.Y. Lin, J.J. Lin, “Densified Mixture Design Algorithm and Early Properties of 
High Performance Concrete,” Journal of the Chinese Institute of Civil and Hydraulic Engineering, Vol. 8, 
No.2, pp.217-229, 1996 
[10] American Concrete Institute, “Standard Practice for Selecting Proportions for Non-Slump Concrete”, ACI 
211.3 
[11] American Society for Testing and Materials, 1987, “Standard Specification for Lightweight Aggregate for 
Strutural Concrete” ASTM C330-87 
[12] 黃兆龍，陳建成，江明英，郭全祥，「拌和水量對混凝土工程性質之影響」，中國土木水利學刊，
第九卷，第四期，第561～570頁，1997。 
[13] Kosmatka, S. H., and W.C. Panarese, Design and Control of Concrete Mixtures, 13thed., Portland Cement 
Association, 1988. 
[14] American Concrete Institute, “The State of the Art Report on High strength Concrete”, ACI 363-84, 1984. 
[15] American Concrete Institute, “Building Code Requiement Structural Concrete”, ACI 318-95, 1995. 
[16] American Concrete Institute, “Guide for Selecting Proportions for High-strength Concrete with Portland 
Cement and Fly Ash,”ACI 211-4R, ACI Material Journal, Vol. 5~6, pp. 272-283, 1993. 
[17] Carrasqullo, R, “Mix Design Module I”, FHWA’S High Performance Concrete Tool Kit, 1996. 
[18] 黃兆龍，邱善德，賴正義，林維明，陳建成，中華電信股份有限公司「電信鐵塔防蝕規範(期末報
告)」，中華民國結構工程學會，1997。 
[19] 行政院公共工程委員會，「公共工程飛灰混凝土使用手冊」，1999。 
 


=== p.32 ===
 
3-14 
 
 


=== p.33 ===
 
 
第四章  模板工程 
 
4-1 
 
4 第四章  模板工程 
 
4.1 一般規定 
4.1.1 模板工程包括塑造混凝土形狀之模板及其支撐系統。 
模板工程之材料、設計、組立、拆模、再撐應符合本章之要求，但設計圖說另有規定者除
外。 
模板工程須以第一章設置之控制點及水準點作為施工放樣之依據。 
解說： 
模板工程對於混凝土工程施工之安全、品質、工期、成本之影響至鉅，其規劃與設計一般為承包商
之責任，亦是承包商展現其競標能力之機會，故本章僅對模板工程之基本要求予以規定，並未對模板工
程之材料種類有所限制；承包商須遵照設計圖說，對工程特性(如大跨度懸臂構材、超高模板支撐等)及
混凝土工程要求，進行適當模板工程之規劃與設計，以防範工地意外，保障人員安全，並確保工程品質
。 
目前有多種模板工程新技術之發展，包括各種模板材料如鋼模、塑膠模及傳統之木模，各種模板系
統如系統模板、專用模板及傳統之模板支撐等。承包商可採用其最專長有經驗之模板系統，以期以較經
濟之方式達成本規範對安全、品質、工期之要求，以提升其競爭能力；惟對安全應特別注意。 
 
4.1.2 模板工程之設計、組立、拆除應使完成之混凝土位置、尺寸、形狀及外觀符合設計圖說之
要求，其誤差應在容許範圍內。 
解說： 
施工完成之混凝土結構，其位置、尺寸、形狀及外觀等均受模板工程品質之影響，故有本規定。模
板拆除後之混凝土表面許可差應按表4.3.1之規定。 
 
4.1.3 模板工程應具足夠之強度及剛性，以承受混凝土重量及澆置施工中所產生之各種載重及振
動。必要時，應進行材料或模板支撐系統試驗以印證之。 
解說： 
為免施工中模板變形量超過表4.3.1之規定，甚至過度變形造成災害事故，故要求模板工程應具足夠
之強度及剛性，可由模板工程材料之選擇及配置設計決定之。[1,2,3] 
混凝土澆置施工中，模板工程可能承受之載重詳見第4.3.2節，振動之來源有工地附近車輛或施工機
械之活動、施工操作、混凝土泵送及搗實之振動等。 
 
4.1.4 除本章規定外，須做特殊修飾之混凝土，其模板亦須符合第十一章之規定；預力混凝土之
模板亦須符合第十四章之規定。 
 
4.1.5 除另有規定或經許可者外，土壤之垂直或傾斜開挖面不得用為模板。 
解說： 
因若以開挖之垂直或傾斜土面做為外模使用，則新澆置之混凝土直接與多孔性之土壤接觸，其水份
將被吸收而影響混凝土品質；另外，直立土面於混凝土施工時，容易發生土壤崩塌掉落也會影響施工品
質。但若無前述之顧慮且表面不外露情況，如基腳側面等，則可考慮使用。使用時，若以機械開挖，其


=== p.34 ===
 
4-2 
 
開挖面應比規定尺寸略小，再以人工整修至規定尺寸。 
混凝土直接澆置於土壤之表面應按第9.2節之規定辦理。 
 
4.1.6 承包商應依據設計圖說進行模板工程施工規劃，將模板配置、支撐系統、及混凝土澆置時
模板之安全措施作成計畫書，連同擬使用之各項零組件及脫模劑等資料送請監造者核可。 
解說： 
承包商所提之計畫書內容至少應包括模板及支撐系統之構造方式、平面配置及用料尺寸之計算書。
但在不損及安全及品質的控制之情況下，為節省承包商部份文件工作，其組立、拆模、再撐部份則留交
監造者決定是否必須提送(詳見第4.1.7節)。 
模板工程施工計畫之安全措施中，應按第4.4.17節之規定，設置混凝土澆置時監視模板工程之安全
人員。 
 
4.1.7 監造者得要求承包商提出模板工程之施工圖及組模、拆模、再撐等計畫。必要時，應實地
試做樣品，以確定混凝土模鑄面之品質。 
承包商若需變更施工方法、使用材料、拆模時間，應將其相關資料送請監造者核可。 
解說： 
實地試做樣品以瞭解拆模後混凝土面之色彩、質感，可充份掌握面板紋路材質之影響，控制工程達
到建築設計的標準。 
由於施工期間影響工程之因素頗多，為使承包商具有發揮之空間，容許承包商採用新工法新材料以
