Repository: tutumomo/Civil_Design_WorkBench

# 土木小型工程設計工作區（Civil AI Workspace）

把「道路、排水溝、擋土牆、邊坡、箱涵、滯洪池、建築樑柱與基礎」這類**小型土木／結構工程設計**，
從現況底圖、結構計算、預算編列到設計報告，整理成一條可重跑、可驗證的工具鏈，
並把**規範條文轉成機器可讀的公式與表格庫**（目前已驗證 1,011 條），讓 AI 智能體算得出數字、也說得出依據。

- 單位與座標：公制公尺；平面採 **TWD97 TM2（EPSG:3826）**，圖面即真實座標
- 交付格式：原生 **DWG**（AutoCAD 2018）＋ PDF ＋ XLSX ＋ DOCX
- 只用**相對路徑**，資料夾搬到任何磁碟／作業系統都能跑（見 `tools/project_paths.py`）

> **先看這裡**
> 1. **本 repo 需要接上 AI 智能體，才能發揮 100% 功能。** 沒有 AI 智能體時，只能使用兩個網頁介面：
>    **規範查詢台**與**設計工作台**。
> 2. **這份 README 是給人看的。** 環境與工具由 AI 智能體替你配置，你不必自己照著做完所有步驟；
>    直接跳到〈[給 AI 智能體：自動配置環境](#給-ai-智能體自動配置環境)〉，把提示詞貼給它就好。
> 3. **擔心 token 用量？** 建議同時安裝 **magpie ＋ magpie-our-free-model 外掛**（提示詞裡已含安裝步驟，AI 會替你裝），

File: data/法規/結構混凝土施工規範_1100713_全文.txt (part 3 of 5)
s
1
n
s
5 輸氣量之控管較不易。 
(6) 炎熱天候對硬固混凝土可能產生之問題有： 
○
1 因使用較多量之拌和用水，或澆置時與澆置後數天內較高之混凝土溫度，將致使硬固混凝土28天
齡期及較長期強度之折減。 
○
2 因整體結構之變涼，或構件橫斷面內不同之溫度，將增加乾燥收縮及熱差龜裂之傾向。 
○
3 因龜裂所致之耐久性減損，以及鋼筋銹蝕之機率增加。 
○
4 由於不同之水合速率，不同之水膠比。造成露面外觀較大之變異如冷縫及色澤之差異。 
○
5 透水性增大。 


=== p.74 ===
 
7-12 
 
(7)為免產生上述(5)(6)之問題，熱天混凝土施工時，應採取下列之操作及手段，以減少或避免可能產生之
問題： 
○
1 熱天狀況下，採用已有滿意之工地使用紀錄之混凝土原材料及配比。 
○
2 使用預冷之混凝土。例如欲使普通配比混凝土之溫度降低0.5°C(1°F)時，可將任一原材料之溫度降
低如下之量達成之：水泥溫度降低4°C、水溫降2°C、或骨材溫度下降1°C。至於骨材降溫之方法，
可將骨材庫加蓋遮陽、噴水霧等。 
○
3 採用可快速澆置及有效搗實、具適當稠度之混凝土。 
○
4 以最少耽擱之方式輸送、澆置、搗實及面飾混凝土。 
○
5 適當規劃以免混凝土暴露於不利之環境；安排於具較佳天候條件之時段進行澆置作業。 

 於澆置及養護期間，妥善保護混凝土以免水份損失。 
(8)可以液態氮預冷新拌混凝土，以降低混凝土之溫度。 
 
7.7 袋裝乾拌料之使用 
袋裝乾拌料須視實際情況經監造者同意方得使用： 
(1) 混凝土使用袋裝乾拌料時，依袋上指示之用水量使其坍度達5~7.5 cm。 
(2) 水泥砂漿使用袋裝乾拌料時，須依袋上指示之用水量使其流動度達110 ± 5%。 
 (3) 袋裝乾拌料在工地需依袋上指示用水量，於不吸水潔淨之非鋁金屬容器內，加水以手拌
或機拌方式，拌成均勻塑狀；各類產品均須達到需求之強度。 
解說： 
(1)高早強混凝土袋裝乾拌料，係用於需求早期強度成長較快之混凝土構築或修補工程。 
一般強度之乾拌混凝土又可分為常重及輕質混凝土兩種，前者用於厚度超過5 cm之一般混凝土構築及
修補工程，後者則為單位重較常重混凝土分別輕15 ~ 25%及25 ~ 35%兩類，適用於須具輕質性能之混
凝土工程。 
(2)高強水泥砂漿用於需求高強度之灌漿，或厚度小於5 cm之一般混凝土工程；磚石圬工用水泥砂漿，則
用於墁砌磚石之圬工或修繕等，且有下列三種型別： 
○
1 N型：一般圬工作業用，具通常水泥砂漿之性質。 
○
2 S型：用於需較高強度圬工水泥砂漿之處。 
○
3 M型：用於需要最高強度圬工水泥砂漿之處。 
(3)有關規定請參閱ASTM C387-95。 
 
7.8 產製紀錄 
7.8.1 混凝土產製單位應有產製紀錄，至少包含下列各項： 
(1) 混凝土種類及其規格。 
(2) 材料進料檢驗紀錄。 
(3) 配料計量紀錄。 
(4) 拌和批次產製紀錄。 
(5) 交貨憑單及紀錄。 
(6) 計量設備之校驗紀錄。 
(7) 拌和機性能測試(均勻性)紀錄。 
(8) 因設計圖說需要或因監造者要求之增加項目。 


=== p.75 ===
 
 
第七章  混凝土產製 
 
7-13 
 
7.8.2 承包商應要求預拌混凝土供應商提供依CNS 3090規定之交貨憑單，以作為混凝土品質憑
證。 
 
參考文獻 
[1] ACI SP-2, 1981, Manual of Concrete Inspection. 
[2] CNS 3090〔預拌混凝土〕1998年修訂版。 
[3] ASTM C94-1996, Standard Specification for Ready-Mixed Concrete. 
[4] ASTM C685-1995, Standard Specification for Concrete Made By Volumetric Batching and Continuous 
Mixing. 
[5] National Ready Mixed Concrete Association of America,“Certification of Ready Mixed Concrete 
Production Facilities”, Section 2.1.3, 1984. 
[6] ACI 304R-1989, Guide for Measuring , Mixing, Transporting , and Placing Concrete. 
[7] 日本全國預拌混凝土工業組合連合會，預拌混凝土工場品質管理指南，昭和55年。 
[8] CNS 12283〔混凝土用化學摻料〕1988年版。 
[9] CNS 12284〔混凝土用化學摻料檢驗法〕1988年版。 
[10] CNS 12833〔流動化混凝土用化學摻料〕1991年版。 
[11] CNS 3091〔混凝土用輸氣附加劑〕1982年版。 
[12] ASTM C494-1998, Standard Specification for Chemical Admixtures for Concrete. 
[13] ACI 212.3R-1991, Chemical Admixtures for Concrete. 
[14] ACI 301-1996, Standard Specification for Structural Concrete. 
[15] ASTM C387-1995, Standard Specification for Packaged, Dry, Combined Materials for Mortar and 
Concrete. 
[16] J.D.Dewar and R. Anderson, Manual of Ready-Mixed Concrete, Second edition, 1992, Chapman and Hall, 
Blackie Academic & Professional, London. 
[17] ACI 306R-1988, Cold Weather Concreting. 
[18] ACI 305R-1991, Hot Weather Concreting. 
 


=== p.76 ===
 
7-14 
 
 


=== p.77 ===
 
 
第八章  混凝土輸送 
 
8-1 
 
8 第八章  混凝土輸送 
 
8.1 一般規定 
8.1.1 混凝土輸送係指自拌和完成卸出至其注入模板前之過程，如為預拌混凝土尚應符合CNS 
3090［預拌混凝土］之有關規定。 
解說： 
本章係就混凝土自拌和機(包括預拌廠)卸出後運送至澆置地點之有關過程訂定者。 
為順暢輸送混凝土至澆置地點得視工程特性之需要擬定輸送計畫，以期確保混凝土之品質。輸送計
畫宜考慮下列事項： 
(1) 混凝土產製、輸送及澆置作業之配合及混凝土性質之特殊要求。 
(2) 所需混凝土總數量，一次之需要量，混凝土來源，施工之難易性，季節、天候等。 
(3) 運送方法及所需裝備、數量、輸送機，如拌和車、泵送機、斜槽、吊桶、推車等之性能與數量。 
(4) 運送路線及所需時間。 
任何輸送設備均須獨立支撐不得擾動模板或鋼筋而影響其定位。拌和車、攪拌車與其他設備之使用應
按CNS 3090〔預拌混凝土〕之規定，輸送設備用完後應立即刷洗清潔不得附著硬化砂漿或雜物。 
 
8.1.2 混凝土輸送時應保持品質均勻，避免不當之材料析離或坍度損失。除另有規定外，混凝土
自拌和開始後至工地完成卸料之時間規定如下： 
(1) 輸送途中保持攪動者不得超過90分鐘。 
(2) 途中未加攪動者不得超過30分鐘。 
解說： 
混凝土自預拌混凝土廠、自車載式拌和機或自現場拌和機拌和完成後至澆置完成之適當時間雖視溫
度、濕度、運送攪動情況而異，一般宜於90分鐘內完成。而運抵工地之等待時間亦應予計入運送時間。 
由於交通狀況、路程或其他原因難於上述時限內運至現場或澆置完成者，得摻用緩凝劑以延長有效
時限，其使用應按第二章摻料之規定。 
混凝土輸送途中應對日照、雨淋等作適當保護措施。 
低坍度混凝土以傾卸車運搬時應加以保護以防雨水，若氣溫大於20°C而露於陽光中超過20分鐘，則
輸送時應施以遮蓋保護。 
 
8.1.3 混凝土之輸送應與現場澆置作業配合，適當控制其速率。 
解說： 
輸送設備須經許可，其尺寸與設計應配合澆置需要，得以適當且連續輸運混凝土。其輸送不可太快
以致搗實不足，亦不可太慢以致產生冷縫。 
 
8.1.4 混凝土輸送過程中，除另有規定外不得添加任何物質。 
解說： 
輸送中維持原配比為確保混凝土品質之基本原則，故不得添加任何物質。不可因天氣炎熱、交通阻
塞或泵送困難等藉口而任意加水。加水為混凝土品質劣化之主因，須禁止。 
除另有規定外，經監造者同意者得在不損及混凝土品質下，於輸送過程中依指定方式添加適當化學


=== p.78 ===
 
8-2 
 
摻料。 
 
8.1.5 輸送設備在使用前後必須清除內部之殘留物及清洗不潔表面。 
 
8.1.6 輸送設備與混凝土接觸面不得採用鋁或鋁合金材料製造。 
解說： 
使用鋁或鋁合金材料之容器、輸送管、特密管及傾卸槽輸送混凝土時，鋁之成分與混凝土之鹼性成
分會起化學作用，所產生之大量氫氣會使混凝土之強度減損，嚴重者可達50%[2]。 
 
8.2 混凝土輸送機具 
8.2.1 混凝土輸送機具應能維持輸送過程中混凝土之均質性。 
解說： 
混凝土之輸送機具可區分為： 
(1) 長距離輸送用：攪拌車、傾卸卡車及作攪拌車用之車載式拌和機等。 
(2) 短距離輸送用：傾卸卡車、手推車、吊桶、輸送帶、滑槽、混凝土泵送機等。 
攪拌車通常用來運送距離較遠或坍度較大之混凝土。傾卸卡車或裝載載泥艙之卡車通常用來運送低
坍度混凝土、運送區間較短、路況不致材料嚴重析離之混凝土。 
本節僅就較常用之輸送機具加以規定，未規定者應依監造者之指示選用。 
輸送機具操作時宜注意下列事項： 
(1) 為減低材料析離，自拌和機至模板內，混凝土轉運次數宜儘量減少。 
(2) 夜間作業應設充分的照明。 
(3) 雨天時之混凝土輸送應依監造者之指示。 
 
8.2.2 攪拌車 
(1) 攪拌車或作攪拌車用之車載式拌和機用於輸送預拌混凝土，其裝載容量及性能應事先
檢驗確認性能符合要求。 
(2)攪拌車與充當攪拌車使用之車載式拌和機，其混凝土裝載量均不得超過其攪拌胴容量之
80%。 
(3)攪拌車應定期空車秤重，以防止硬化混凝土或砂漿附著攪拌葉片上而影響其輔拌功能。 
解說： 
預拌混凝土輸送距離較長者宜使用攪拌車。車載式拌和機僅作為混凝土輸送機具時得視為攪拌車使
用。車載式拌和機若兼具拌和與輸送之功能時，其裝載容量不得超過攪拌胴容量之63%。攪拌車及車載
式拌和機均應符合CNS 3090規定之性能。 
混凝土之輸送應事先擬定計畫，其要點如下： 
(1) 應瞭解運輸路線之平時及尖峰時路況，以預估運輸所需時間及坍度損失。 
(2) 如需自闢專用道路應依需要妥善規劃。 
(3) 運輸道路應妥予養護以維持暢通。 
(4) 應衡量每日澆置量、最大單元澆置量、最高日澆置量、運輸方式及運輸路況與需要時間，檢討所需
之運輸車輛數。 
(5) 應適當的維持備用輸送車輛。 


=== p.79 ===
 
 
第八章  混凝土輸送 
 
8-3 
 
到場待命期間亦應以同轉速保持轉動。惟在卸料前應以快速轉動2-3轉，以使均勻。每次卸料後，鼓
內必需沖洗乾淨，不可留有混凝土渣，惟在重新裝料前，拌和鼓內之積水務必完全排除，否則將造成額
外加水。 
 
8.2.3 吊桶 
(1) 吊桶必須配合水平、垂直轉運機具及適當能量之吊裝設備以便吊卸，其裝置應妥為設
計。 
(2) 裝填至卸出之時間不得超過30分鐘。 
(3) 吊桶卸料口至受料處之高差應在2 m以內。 
解說： 
以具有適當構造的吊桶承接自拌和機(含預拌混凝土車)卸出之混凝土，隨即吊送至澆置點，此法為
目前最能滿足澆置要求之輸送方法。以吊具移動吊桶，非但振動較小不致造成析離，又得以水平、垂直
方向任意的移動，頗為理想。吊桶之構造應妥為設計，以期混凝土裝卸迅速容易且不產生材料析離。配
合吊桶輸送機具有捲揚塔、軌道車、卡車、台車及纜索等。 
吊裝設置之操作、控制應能確保施工安全、工作效率及混凝土品質；其設置必須由專業人員設計。 
 
8.2.4 混凝土泵送機 
(1) 應視混凝土之規格及泵送高度等施工條件，使用不致造成泵送中混凝土之粒料產生分
離之泵送機。 
(2) 廠商應根據工地的澆置動線狀況，依表8.2.4計算等效水平泵送長度與混凝土泵送高度
，據以估算所需泵送機的效能。 
表8.2.4 混凝土泵送之等效距離 
情況 
同直徑鋼管之相當
水平輸送距離 
鋼管垂直輸送1m 
8m 
鋼管90˚ 彎管1處 
12m 
鋼管45˚ 彎管1處 
6m 
鋼管30˚ 彎管1處 
4m 
膠管輸送1m 
1.5m 
 
 
(3) 廠商應將使用泵送機之性能、最大輸出量及最大可輸出壓力等，彙整於混凝土泵送計
畫書中，送交監造者審核；上述配管的所需之泵送壓力應小於泵送機最大可輸出壓力
之50%，否則應更換泵送機或改變配管澆置計畫；監造者應於施工前實際測試泵送機
之壓力輸出能力，確保符合需求後方得施工。 
(4) 泵送機應妥為操作，使混凝土得以連續流動。輸送管之出口端應儘可能置於澆置點附
近，其間之距離以不超過150cm為原則。但輸送自充填混凝土時可依實際狀況決定。 
(5) 泵送機移位至下一構造物之澆置時，或澆置作業中有泵送機待機時間過長之情況，應
立即清洗殘留於輸送管線及泵送機中之混凝土。 
(6) 針對特殊混凝土如自充填混凝土(SCC)，應以中低速泵送避免壓力過大產生爆管耽誤


=== p.80 ===
 
8-4 
 
施工作業。 
解說： 
選擇混凝土泵送機種應考量混凝土之品質、澆置處所、一次之澆置量、泵送距離及高差等。 
摻用塑化劑之低水膠比高流動性混凝土，尤忌於泵送過程加水，因些許增加之水量極易造成材料析
離而導致塞管。 
 
8.2.5 輸送帶 
(1) 輸送帶以水平設置為原則，其最大斜度為15°，且總長不得超過300 m。 
(2) 輸送帶卸料端應裝置水泥漿刮取設施，以防止混凝土中水泥漿為皮帶迴轉而帶走漏失。 
(3) 輸送帶進料及卸料端應設置擋板及漏斗，以防止材料析離。 
(4) 輸送帶上應加罩覆蓋以防混凝土水份大量蒸發及溫度昇高。 
解說： 
為防止材料析離影響品質，輸送中之混凝土應避免在帶子上相對滾動，故其設置以接近水平為佳。
若因場地關係需彎轉時應儘量避免接帶數量及銳角折轉。 
每節輸送帶之卸料端迴轉處如未採適當的刮泥措施，黏附於帶上的水泥砂漿將隨回程之帶子散落於
地，導致混凝土中之水泥砂漿漏失而趨於不足，故應設適當的刮取措施。 
輸送帶之卸料端亦就是續接輸送帶之進料處，由於混凝土脫離帶子時之衝力或掉落時極易造成材料
之析離，擋板及漏斗之設置對於防止材料析離頗具效果。 
輸送帶適用於混凝土之連續輸送，輸送過程中混凝土容易受風吹日曬，如距離較長時，應設置適當
遮蓋物，以防混凝土坍度過度損失。 
 
8.2.6 滑槽 
(1)滑槽之底面應為適當之圓弧型，滑槽長度不得超過6 m，且斜度應在1:2~1:3(垂直：水平
)之間。若超過上述規定之一者，則滑槽出口處應以漏斗承接。 
(2)滑槽出口至澆置面之高差不得超過2 m；出口處應使用漏斗串接長度60 cm以上之垂直落
管。 
(3)滑槽或其表面應使用不吸水及不黏漿之材料製作。 
解說： 
由高處以滑槽輸送混凝土時，原則上應使用漏斗串接長度60 cm以上之垂直落管以防材料析離。 
為防混凝土脫離滑槽後，以分散或分離狀態衝擊已澆置之混凝土，出口與澆置面之高差不宜過大，
以不超過2 m為限。 
以滑槽輸送之混凝土甚易產生材料析離，且為提高混凝土之流動，往往採較高之坍度使更易產生析
離。為減輕上述缺陷，其斜度應做如上限制，且全長宜保持一致斜度，如需超出此限，其出口應以漏斗
串接垂直落管承接混凝土或遵照監造者之指示採適當措施。 
滑槽表面多使用非鋁金屬或塑膠材料製作乃是為減低滑動阻力，並防止漏漿。 
 
8.2.7 手推車 
(1)手推車之輸送距離不得超過60 m。 
(2)手推車須鋪設走道板，使行走路線平順。走道板應鋪設於支架上，且不得影響鋼筋之正
確位置。 


=== p.81 ===
 
 
第八章  混凝土輸送 
 
8-5 
 
(3)裝料時應儘可能使混凝土垂直卸落於盛料斗中央。 
解說： 
為防推送時間過長、日曬等引起材料析離、失水、趨乾等故限定運送距離不得超過60 m，採妥善措
施經監造者同意者可略予放寬。 
手推車之經路為減少行駛中之顛簸及增加行速應確實整平，如有必要應鋪設走道板，走道板之接頭
易造成跳動式阻礙應特別注意，為減少顛簸手推車之輪胎應為充氣膠胎。設置於模板、鋼筋上之走道板
不得直接碰撞鋼筋以免影響其正確位置。 
為保持混凝土品質，使用手推車式台車運送時，混凝土之裝載必須儘可能以垂直裝盛於料斗中央，
且卸料時亦應儘可能的垂直卸落，為此宜配合使用垂直漏斗管，檔板等以資因應。 
 
參考文獻 
[1] CNS 3090 〔預拌混凝土〕, 民國八十七年。 
[2] ACI Committee 318, “Building Code Requirements for Reinforced Concrete (ACI 318-95) And 
Commentary (ACI 318R-95)”. 
[3] 日本土木學會, “コンクリ-ト標準示方書” , 1996. 
 


=== p.82 ===
 
8-6 
 
 
 


=== p.83 ===
 
 
第九章  混凝土澆置 
 
9-1 
 
9 第九章  混凝土澆置 
 
9.1 一般規定 
9.1.1 混凝土澆置包括混凝土之注入均勻充滿模板內、搗實及整平，並使混凝土在適當環境下獲
致良好之品質。 
9.1.2 混凝土自拌和、輸送至澆置完成應連貫作業不宜中途停頓，並須於一定時間內完成，其時
間除經監造人依溫度、濕度、運送攪動情況做適當規定者外，應依第8.1.2節之規定。 
9.1.3 混凝土之澆置計畫書應先經認可後，始可澆置混凝土。 
9.1.4 混凝土澆置作業承包商應指派資深工程師在場全程督導。 
解說： 
混凝土澆置包括澆置與搗實，必須與產製、輸送及養護連貫作業，以獲得均勻混凝土之目的。必須
於澆置前訂定周密之施工計畫。人員及設備均應有超額準備，防止工作中突然發生之需要。一般多有混
凝土自拌和完成至澆置完成時間之規定，但監造人仍應注意混凝土是否已有不適合澆置之跡象，必要時
，對後續作業做適當調整。 
 
9.2 澆置前之準備 
9.2.1 澆置前應查驗模板、鋼筋及埋設物，並經確認已按規定裝設妥當。 
解說： 
模板所須查驗之項目可參考第4.6節之列舉，但絕不是上述之項目即已完全，工程師應憑經驗增加查
驗項目。除了澆置前之查驗外，澆置中更應隨時觀察模板受力情形，是否有大變形或連接處脫落等現象
，及早發現處理，可避免災害及損失，並應特別設置變形移位參考點以利觀察。 
鋼筋及埋設物之查驗應就工程圖說詳加檢核，並特別注意不同工程相互間之配合，不能只注意鋼筋
或埋設物等圖上已註明者，還要注意因施工過程所必須者。 
 
9.2.2 澆置面為土質地面時，其表面應加夯實並灑水潤濕，但不可有積水現象。 
解說： 
澆置面為多孔性土質之乾燥地面時，其表面應加夯實並灑水潤濕；但不可有積水現象。 
 
9.2.3 澆置面為岩石或已硬化之混凝土面時，應將表面石屑、泥渣、油漬加以清理並灑水潤濕，
但不可有積水現象。 
9.2.4 接縫混凝土澆置前，應按第6.2.4節之規定做處理。 
9.2.5 澆置前應清除模板或其他澆置面上之殘留木屑及其他雜物。 
 
9.2.6 以上各項準備工作完成時，須經工程師檢查認可後方可澆置混凝土。 
解說： 
以上各項準備工作係就澆置面所需之澆置前準備加以規定。此外，澆置前應準備之工作隨工程性質
而有所不同，承包商應妥為準備以因應，如搗實器具故障、天雨或氣候變化所需之備用 (含防護) 器材
、混凝土輸送可能之障礙等。 
美國ACI 出版之Manual of Concrete Inspection[1]列有檢查表，可供參考之。 


=== p.84 ===
 
9-2 
 
9.3 澆置 
特殊鑄面修飾之混凝土澆置請參考第11.6節。 
9.3.1 混凝土應儘可能卸置於接近最終位置上，以免因再移動或流動而造成材料分離。任何引起
材料分離之動作均應避免。 
解說： 
本節所指澆置係指將輸送至卸置地點之混凝土，以正確的方式將其澆置在其最終位置上。 
由於澆置工地條件變化極大，避免材料分離的方法難以列舉，僅提供參考性原則如下：應儘量保持
混凝土落下之方向與澆置面垂直、滑槽斜向落下應先經至少60 cm之垂直落管、垂直落管出口與澆置面
之高差不得超過2 m。預防材料分離之方法詳見第8.2節及參考資料[1,2]。 
 
9.3.2 混凝土應連續澆置，不可間隔太久，以免因先澆置混凝土已相當凝結，而無法與其後澆置
之新混凝土充分粘結，以致形成粘結不良之脆弱面即所謂冷縫。 
解說： 
先後澆置之時間間隔不宜太長，允許之時間間隔須視澆置當時之氣溫、濕度、風速、開始拌和時間
、混凝土溫度及使用摻料等而定。 
 
9.3.3 混凝土之澆置應視情況妥為分層、分段或分區澆置，以免形成冷縫。 
解說： 
混凝土澆置前須將澆置之分層、分段或分區詳列於澆置計畫中，以避免產生不必要之施工縫，若施
工縫未妥善處理即為冷縫。 
 
9.3.4 混凝土澆置因故中斷時，應將澆置面整理平順。若先澆置之混凝土已相當凝結，再澆置新
混凝土可能形成冷縫時，若隨即繼續者應按第6.2.4節之規定辦理，否則應按第9.6節之規
定做施工縫處理。冷縫是否形成由工程師判定之。 
9.3.5 澆置面為斜面時，應由下而上澆置混凝土。 
 
9.3.6 若梁或版與其支承之柱或牆同次澆置混凝土時，須俟柱或牆之混凝土達無塑性且至少2小
時後，方可澆置梁或版之混凝土。 
解說： 
柱或牆之混凝土若與梁版同時澆置，柱或牆可能因漏漿或乾縮而變短，以致與其上之梁版形成裂縫
，故梁版之混凝土澆置應延後至少2小時，俟先期澆置之混凝土穩定後方可澆置。 
 
9.3.7 澆置混凝土應注意鋼筋、模板或埋設物有無移位或變形，倘有此現象，應暫停澆置，待校
正加固後再繼續澆置。 
9.3.8 澆置計畫書須含澆置順序，特殊結構及澆置作業有安全顧慮者尤須特別注意。 
 
9.4 搗實與墁平 
9.4.1 混凝土澆注進入模板後，應隨即予以適當之搗實及墁平。 
解說： 


=== p.85 ===
 
 
第九章  混凝土澆置 
 
9-3 
 
搗實乃為求混凝土密實之重要步驟，搗實不足將使混凝土形成表面多氣泡、蜂窩、內部空洞、鋼筋
握裹力降低、混凝土各部份強度不均勻等不良現象；搗實過度可能引起模板較大之變形、材料分離嚴重
、鋼筋及埋設物移位等，故搗實過度與不足均應避免。搗實困難時應視情況調整坍度或改變產製輸送速
率配合，避免搗實不及而造成冷縫等缺失。 
 
9.4.2 混凝土之搗實應採用符合CNS 5646［混凝土內之棒形振動器］規定之振動棒(或稱內部振
動器)，但經工程師之許可者，得採用符合CNS 5648［混凝土模板振動器］規定之外部振
動器(即外模振動器)或其他有效搗實器具。 
9.4.3 振動棒應具適當之振動頻率及棒錘直徑，其選用可參考ACI 309R(混凝土搗實實務)中之表
5.1.4。 
解說： 
混凝土面鏝平使用之動力工具，具有部份程度之搗實效果，工程師得視實際工具效率認定之。低坍
度混凝土不宜完全使用手工具搗實。 
ACI 309R(混凝土搗實實務)中之表5.1.4 轉列於表R9.4.1以供參考選擇適當之振動棒。 
 
9.4.4 振動棒應盡量垂直緩慢插入混凝土中，不得以接觸鋼筋或模板作振動，一點振畢拔出時，
應緩慢並保持振動棒垂直。 
9.4.5 振動棒插入點之間距應約為45 cm。 
9.4.6 振動棒每一插入點之振動時間應在5~15秒之間，以能充分搗實混凝土排除其中之氣泡為原
則。充分搗實係指混凝土不再排出大氣泡、顏色均勻且表面上粗骨材若隱若現。 
9.4.7 禁止過度振動或以振動棒移動混凝土。 
9.4.8 振動棒應插入前次澆注混凝土層內，其進入前層混凝土之深度應約為10 cm。 
9.4.9 外模振動器必須固定附著於模外，其分布應均勻以獲得最佳效果。 
解說： 
表R9.4.1 內部振動棒之功能特性及應用範圍 
 1 
2 
3 
4 
5 
6 
7 
8 
9 
 
 
建  議  值 
近  似  值 
 
 
 
組
別 
棒頭 
直徑 
cm 
參考頻率 
次／分 
(Hz) 
偏 心 
轉 矩 
cm-kg 
平均 
振幅 
cm 
離心力 
kgf 
影響 
半徑 
cm 
每一振
動棒工
作效率 
m3/hr 
應  用  範  圍 
 
 
1 
2~4 
9000~15000 
(150~250) 0.035~0.12 0.04~0.08 
45~180 
8~15 
0.8~4 
本類振動棒適用於易
流動混凝土澆置於薄
且狹窄之構件，亦可補
助大型振動棒振動不
足之處，如預力構件導
管鋼鍵擁擠者；亦可於
試驗室試體之製作。 
 
 
2 
3~6 
8500~12500 
(140~210) 
0.09~0.29 
0.05~0.10 
140~400 
13~25 
2.3~8 
適用於塑性混凝土澆
置於薄墻、柱、梁、預
鑄樁、薄版及沿施工縫
處；亦可補助大型振動
棒振動不足之處。 
 


=== p.86 ===
 
9-4 
 
 
3 
5~9 
8000~12000 
(130~200) 
0.23~0.81 
0.06~0.13 
320~900 
18~36 
4.6~15 
適用於坍度小於8cm
之硬塑性混凝土，澆置
於一般構材，如墻、柱
、梁、預力樁、厚版，
及巨積混凝土或鋪面
靠近模板處。亦可作為
鋪面之排振機。 
 
 
4 8~15 7000~10500 
(120~180) 
0.81~2.9 
0.08~0.15 
680~1800 
30~51 
11~31 
適用於坍度小於5cm
巨積或結構混凝土，每
次澆置在3m2以下，或
模板面寬廣處之重型
構造如電廠、巨型橋墩
、基礎，也用在大埧埧
體靠近模板埋設物或
鋼筋處。 
 
 
5 13~18 5500~8500 
(90~140) 
2.6~4.0 
0.10~0.20 1100~2700 40~61 
19~38 
適用於重力埧，巨型橋
墩，巨大墻體等，須同
時使用2根振動棒以搗
實一次澆置3m2以上之
混凝土。 
 
 
第3欄 
係指振動棒埋置於混凝土內時之振動頻率。 
 
 
第4欄 
依ACI 309R附錄A之附圖A.2之公式計算。 
 
 
第5欄 
為振動棒在空氣中振動時，波峰波谷間距離(即振幅)之一半。 
 
 
第6欄 
振動棒在混凝土內，依ACI 309R附錄A之附圖A.2之公式計算。 
 
 
第7欄 
在此範圍內之混凝土可完全被搗實。 
 
 
第8欄 
假設插入間距為影響半徑之1.5倍，每一振動棒工作效率＝澆置混凝土數量／澆置時間，
振動時間假設為澆置時間之三分之二。 
 
 
第7,8欄 此處所示數值不全是振動棒的影響而已，尚有混凝土之工作性、空氣排除程度及施工經
驗之影響在內。 
 
 
9.4.10墁平作業應於混凝土經充分搗實後方可進行，墁平過程中若發現有搗實未充分之處，應
要求加強搗實後再予墁平。 
 
9.5 保護 
9.5.1 室外混凝土之澆置應避免在下大雨、下雪及刮大風等惡劣天候下進行，不得已須澆置混凝
土時，應採取經監造者認可之保護措施。 
9.5.2 冰凍之地面上不得澆置混凝土。 
9.5.3 不得使雨水損害混凝土表面或增加混凝土中之水量。 
9.5.4 若混凝土澆置中及其後24小時內周圍之氣溫可能低於5°C者，澆置時之混凝土溫度不得低
於10°C。但混凝土構材斷面尺寸小於30 cm者，混凝土溫度不得低於13°C。 
9.5.5 澆置之混凝土溫度高於32°C時，應採取經監造者認可之措施。 
9.5.6 鋼筋及鋼模之溫度高於49°C時，澆置混凝土前應先以水冷卻之。 
9.5.7 保護所需之器材及設備應事先備妥。 
解說： 
為保持日後混凝土能正常水化，必須防止澆置過程混凝土中水份之增減及溫度劇烈變化之影響。 
 


=== p.87 ===
 
 
第九章  混凝土澆置 
 
9-5 
 
9.6 接縫之處理 
9.6.1 澆置過程中應儘量避免增加非必要之施工縫。 
9.6.2 若因特殊情況而須加設施工縫時，施工縫位置應儘量避免在結構上最大剪力之處，其設置
位置應按第6.2節之規定，並經監造人許可。 
解說： 
接縫處理之步驟乃須按第6.2.4節之規定。 
 
9.7 大面積水中澆置混凝土 
9.7.1 適用範圍 
(1)本節適用於在海洋、河川、湖泊或其他自然水面下較大面積水中混凝土之澆置。 
解說： 
水中混凝土之澆置依環境與施工方式，可分使用於如海洋、湖泊、河川或基礎開挖等較大面積之水
中澆置混凝土，與使用於如場鑄樁或地下連續壁等較小面積於水中澆置混凝土之兩種澆置方式。 
場鑄樁或連續壁等較小面積於水中澆置混凝土應按第9.8節之規定。 
 
(2)本項水中混凝土之澆置應充份考慮其施工環境，注意材料、配比、澆置、施工機械等，
細心施工以防材料分離。 
解說： 
由於在水面下澆置較大面積之混凝土，較難確認其品質之均勻性、澆置接面及鋼筋黏裹之可靠性，
故採用之混凝土配比目標強度大於規定設計強度之值應適當提高。水中混凝土之品質受施工之影響甚鉅
，應慎選施工方法以抑制材料分離。 
 
9.7.2 配比 
(1) 水中混凝土坍度應為100mm~210mm。 
(2) 水膠比應在0.50以下。 
(3) 膠結材料用量應在400kg/m3以上，其中水泥重量應為總膠結材料重量之50%以上。 
解說： 
(1) 鑑於水中混凝土不可能施予搗實而需具較高之流動性。同時為抑制材料分離，宜採用富有黏性之配
比。除宜摻用適當之摻料外，並宜提高細粒料之比率，如表 R9.7.1。 
 
表R9.7.1 細粒料占粒料總量比率 
 
 
粗粒料種類 
細粒料比率 
 
 
天然卵石 
40  45% 
 
 
碎石 
增用3  5% 
 
 
(2) 依調查結果，用特密管澆置之水中混凝土，鑽心試體之抗壓強度僅為同配比標準試體之60%。此乃
表示混凝土於澆注之過程中難免受周圍水之混入，致強度減弱。 
為減少上述混凝土強度及各種性質之影響，除宜摻用適當之摻料外，水中混凝土以採富配比為宜，
膠結材料用量最少為400kg/m3，水膠比之最大值為0.50。 
(3) 飛灰等卜作嵐材料取代量上限可參考第3.2.2節解說之規定。 
 


=== p.88 ===
 
9-6 
 
9.7.3 澆置原則 
(1)混凝土應在靜水情況下澆置。 
(2)混凝土之澆置不得使混凝土由水中自由落下，應採用適當措施防止澆置過程中混凝土與
水接觸。 
(3)混凝土澆置形成之頂面應儘量保持水平，並連續澆置上升至預定之高度。 
(4)分層澆置混凝土時，每澆置層完成後，需清除水泥乳皮始可澆置上一層。 
(5)澆置中應儘量避免擾動已澆置之混凝土。 
(6)混凝土硬化前應儘量避免使水發生流動。 
(7)水中混凝土之澆置應以特密管或混凝土泵澆置為原則，不得已時可使用開底袋或開底箱
澆置。 
解說： 
(1)澆置水中混凝土時，為防止水泥之流失及乳皮發生，需設適當設施以保持靜水狀態。若無法確實使水
達到靜止者，應抑制水之流速在5 cm/sec以下。 
(2)澆置時若混凝土在水中自由落下，會使材料分離導致水泥流失，多因施工用具之操作不當，應詳檢討
操作程序，並採取預防措施。 
(3)混凝土澆置若發生中斷(暫停)時，其後續澆置下一部份之前應依條文
之規定確實清除表面之水泥乳
皮，惟此項作業非常困難，故除非萬不得已，須不分層連續澆置至預定高程，不可任意中斷。 
(4)當需短時間內連續澆置達高度數公尺時，則由於模板之側壓驟然升高，易引起模板鼓脹，泥漿漏失， 
故應檢討模板之強度與組立。 
(5)為防止與水接觸部份之混凝土發生材料分離，澆置中不可攪動周圍之水，如移動特密管或混凝土泵送
管。 
(6)為防水泥被水刷洗而流失，水中混凝土之澆置以特密管或混凝土泵為最宜，至於開底箱及開底袋因無
法連續澆置，混凝土品質無法確保，故除非次要構造物或小工程，儘少採用。 
 
9.7.4 特密管澆置 
(1)特密管應具水密性，其內徑應可使混凝土自由落下。 
(2)每支特密管之澆置範圍不宜過大。 
(3)澆置中特密管之下半段須隨時充滿混凝土。 
(4)澆置中特密管不可橫向移動。 
(5)應預先詳加檢討各階段特密管操作之情況，採預防措施以免對澆置中混凝土有不良影響
。 
(6)使用特殊特密管時，應預先確認其適用性及使用方法。 
解說： 
(1)水中混凝土使用特密管之內徑應為粗骨材之最大粒徑8倍以上，依使用經驗，特密管之內徑與水深之
關係如表R9.7.2。 
 
表R9.7.2 依不同水深之特密管內徑 
 
 
水深 
特密管內徑 
 
 
3 m以下 
∮25 cm 
 
 
3  5 m 
∮30 cm 
 
 
5 m以上 
∮30  50 cm 
 


=== p.89 ===
 
 
第九章  混凝土澆置 
 
9-7 
 
 
(2)特密管下流出之混凝土，若在水中橫向流動距離太長，會導致品質下降，因此一般每支特密管澆置面
積以30 m2為上限。若高度與面積均大且形狀單純的無筋混凝土構造物，曾有一支特密管澆置面積達
60 m2之例。 
(3)若使混凝土在水中自由落下，會引起嚴重材料分離，混凝土澆置開始前，應於特密管之底端裝設底蓋 
或裝套管塞，以防混凝土與水直接接觸。混凝土澆置中，任何情況均應使特密管底端保持埋入於已
澆置混凝土頂面下50 cm以上之深度，使特密管下半段保持充滿混凝土，以防水入侵管內。澆置混凝
土時特密管施予上下輕微移動，以促混凝土滑順流下，達良好的澆置效果。 
(4)筒體部份若為可撓性之軟管，應考慮與外部水壓力之平衡，及特密管構造能使筒體內不殘留混凝土。 
特密管之先端裝設可遙控之閥門，與探知混凝土面之感應器。此等特殊特密管有助於重新插入混凝土
內繼續澆置，惟使用上仍應確認其適用性，並充分檢討其使用方法。 
 
9.7.5 泵送澆置法 
(1)混凝土泵送之配管應具水密性。 
(2)澆置方法應比照特密管為之。 
解說： 
(1)由於水中混凝土之澆置將形成為向低處壓送，造成配管內有負壓之情形。若配管未具水密性，將會導
致水之侵入，影響混凝土品質。 
(2)按實際施工例，配管之內徑以粗骨材最大粒徑之3 ~ 4倍或10 ~ 15 cm為宜，且一支配管澆置之面積在5 
m2為宜。 
澆置作業應注意下列事項： 
○1 澆置開始前，須裝插綿膠球(spurge ball)以防水與混凝土之直接接觸。 
○2 澆注中，配管內應隨時充滿混凝土。 
(3)配管之底端應保持埋入於巳澆置混凝土內50 cm以上。 
(4)為防配管之移動時，周圍水之逆流入或管內混凝土由水中落下，底端宜裝設逆止閥。 
(5)為防由於壓送壓力過大，導致管底端跳動而攪動混凝土，底端宜具充分重量以資固定，以防混凝土品
質受損。 
 
9.7.6 使用開底吊桶與開底袋之澆置法 
(1)開底吊桶與開底袋之構造應具：當開底吊桶與開底袋之底面達於已澆置混凝土之面上時
，得以輕易打開其底蓋，以順利放出混凝土。 
(2)混凝土澆置時，開底吊桶與開底袋應靜輕下降於水中，於卸放混凝土後，亦應輕緩地脫
離剛澆置之混凝土面。 
解說： 
使用開底吊桶與開底袋澆置水中混凝土時，混凝土易形成為小山高狀，難予灌滿模板各角落。當採
用此方式時，宜量測水深由低處澆置。並應留意依此法澆置之水中混凝土，每袋每桶混凝土之澆接面無
法密接，故應慎選其用途。 
 
9.8 場鑄樁或地下連續壁之水中澆置混凝土 
9.8.1 適用範圍 


=== p.90 ===
 
9-8 
 
(1)本節適用於場鑄樁或地下連續壁水中混凝土之澆置。 
(2)本項水中混凝土之澆置應充份考慮其施工環境，注意材料、配比、澆置、施工機械等，
細心施工以防材料分離。 
解說： 
澆置場鑄樁或地下連續壁之水中混凝土與前節大面積水中澆置混凝土，有以下基本不同點： 
(1)此類水中混凝土澆置面積不大，若為場鑄樁一般鑽掘之孔洞直徑在1~ 3 m，地下連續壁之厚度為0.6 ~ 2 m (
亦有4 m者)，寬4 ~ 8 m(亦有12 m者)之長方形，但澆置深度甚大，自10多公尺至數十公尺(曾有100 m者)。 
(2)掘孔內之水面高於地下水，達地面者居多，一般多為泥水或穩定液，且可高度保持靜水狀態。 
(3)一般多為鋼筋混凝土結構，使用鋼筋以大直徑者居多，排列較密。一般採預組鋼筋籠，俟掘孔完成後
吊放。 
 
9.8.2 混凝土 
(1)粗骨材最大粒徑 
粗骨材之標稱最大粒徑以鋼筋淨間距之1/2，且25 mm以下為準。 
解說： 
水中混凝土之粗骨材粒徑愈大，愈易導致分離。鋼筋淨間距過小，混凝土不易流出鋼筋籠之外側，
易形成混凝土填充不確實，或使鋼筋籠外側之混凝土造成由於落下之材料分離等，故需訂定粗骨材之最
大粒徑如本條文。但壁厚或樁徑較大，鋼筋淨距較大者，若能充分檢討採用適當之配比及坍度，可將粗
骨材之最大粒徑放寬至40 mm。 
鋼筋採搭接或成束鋼筋者，混凝土填充較為困難，易造成填充不良，宜採有效改善措施。 
 
(2)配比 
○1 坍度以15 ~ 21 cm為準。 
○2 水膠比應在0.55以下。 
○3 單位水泥用量應在375 kg/m3以上。 
解說： 
由於場鑄樁及地下連續壁之混凝土通常均使用特密管澆置於水中，而必需富於流動性。若缺乏流動
性，澆置之混凝土將形成以特密管為中心之山形，易捲入淤泥或穩定液，造成局部性劣化或空洞。若鋼
筋之淨間距較小，則有保護層混凝土填充不實之虞。混凝土若坍度大於21cm，材料易於分離，若坍度小
於15 cm，則流動性不佳。 
當混凝土需要較大之坍度時，可摻用流動化摻料或採富配比(水泥漿量較多)之混凝土，以稍調高坍
度，但不可超過24 cm。 
場鑄樁及地下連續壁之混凝土規定強度依其用途而異，以245 ~ 315 kg/cm2者居多。若使用水膠比0.6
或單位水泥量300 kg/m3即可達此需求，惟為抑制水中混凝土之材料分離，及防止淤泥與穩定液之捲入混
凝土導致強度減低，乃訂定本條文。 
若僅供臨時設施之用，混凝土之單位水泥用量可減為300 kg/m3以上。 
 
9.8.3 鋼筋籠 
鋼筋籠之施工除按第五章之相關規定外，並應按以下之規定： 
(1)鋼筋籠必需組紮確實堅固，以防存放、搬運、吊裝時產生有害之變形。 


=== p.91 ===
 
 
第九章  混凝土澆置 
 
9-9 
 
(2)鋼筋籠之鋼筋保護層厚度應為10 cm以上。 
(3)為確保設計圖說要求之保護層厚度，間隔器應具適宜形狀與配置。 
(4)鋼筋籠之吊裝，應於鑽掘完成後儘早實施，吊裝中應正確保持位置與垂直，防止彎曲、
屈曲、脫落、接觸孔壁等。 
解說： 
(1)鋼筋籠變形會造成保護層不足、孔壁崩坍、吊放困難、拔套管時鋼筋籠浮起等缺陷，因此鋼筋籠除須
依規定之尺寸、形狀正確組紮外，為防存放、搬運、吊裝時產生有害的變形，必需具充分勁度，必要
時施予充分的補強。 
為便於鋼筋籠吊掛，並防止扭曲、變形及壓扁，鋼筋籠應予補強。這些補強宜使用較大號鋼筋或具所
需形狀尺寸之鋼鈑等。如係地下連續壁用之長方形鋼筋籠，為防扭曲宜於外側以斜向配筋補強。補強
鋼筋之配置應避免妨礙特密管之插放。鋼筋籠之堆積宜於其內側放置暫設支架以防變形。 
(2)由於場鑄樁及地下連續壁之混凝土無法以振動機充分搗實，孔壁與鋼筋間之淨間距如偏小，混凝土難
予確實灌滿，鋼筋保護層厚度宜設為10 cm以上，惟若僅供臨時設施之用得減為7.5 cm以上。以上所
稱之保護層係指由箍筋外緣至樁或壁設計有效斷面外緣之距離。 
(3)鋼筋籠必須裝設間隔器以確保所需之保護層厚度，間隔器須於鋼筋籠吊裝時不致脫落，或不刮傷孔壁
之構造與形狀者。間隔器於深度方向之間距，通常為3 ~ 5 m，圓形者同一層之間隔器以4 ~ 6個為宜。
間隔器之突出高度及與套管內面或孔壁面之淨間距，宜衡量孔壁面之掘挖精度及套管拔除時鋼筋籠之
共浮現象。 
(4)鋼筋籠之吊放應隨時保持垂直、防止橫向搖擺、緩慢穩定吊放至指定位置，並應防產生有害變形。如 
係無套管樁則更應防鋼筋籠之動搖或傾斜造成孔壁之崩坍。因此通常應使用專用吊架、吊掛頂端之補 
強鋼筋或鋼鈑。 
 
9.8.4 澆置 
(1)混凝土澆置前應確實清除淤泥。 
(2)混凝土澆置應以使用特密管為原則。 
(3)澆置前鑽掘孔內之泥水或穩定液應稀釋至適當比重。 
(4)混凝土應澆置至高出設計頂面50 cm以上，俟硬化後再將高出部分去除。 
(5)所使用後之穩定液應按規定處理，以免影響環境。 
解說： 
(1)淤泥係由懸浮於泥水或穩定液中之土砂、鑽挖之碴屑、及鋼筋籠吊裝削落之土砂等，沈澱於孔底所造
成。淤泥不處理即澆置混凝土，將減低樁端支承力，或混凝土捲進淤泥而品質下降，故必須清除淤泥
，於鑽掘完成後及混凝土澆置前分兩次處理為宜。惟經監造者許可，得依工法、施工條件之不同，於
適當時間以適當方法一次處理。 
(2)場鑄樁及地下連續壁之混凝土澆置，一般於
穩定液(含泥水)中實施，
澆置深度很大，
澆置面積
甚小等情況，均需高品質混凝土，故宜採用特密管澆置。 
(3)為減少澆注中穩定液之繼續沈澱，及澆注順暢，穩定液之濃度應予控制，適宜之穩定液比重應保持於
1.02 ~ 1.08。 
(4)澆注中混凝土之頂面，由於穩定液及淤泥之混入、浮水及乳沫等，將影響其品質，形成所謂之劣質混
凝土，因而本條文規定必須較設計頂面多澆置50 cm以上，並於硬化後去除。僅供臨時設施使用之地
下連續壁，若經充分檢討可行，此超澆高度得適當減少，但須經監造者許可。 


=== p.92 ===
 
9-10 
 
(5)使用後之穩定液如處理不當，易造成現場附近下水道之阻塞，污染周邊道路等公害，故應設置沈澱槽
及真空泵等處理設施；並依排水、環保等之相關規定辦理。 
 
9.8.5 特密管 
(1)特密管應具水密性並選用適當管徑。 
(2)特密管應使用管塞或底蓋。 
(3)特密管之底端應保持於澆置中混凝土頂面下至少約2 m。 
(4)特密管之配置間距以3 m為宜。 
(5)混凝土澆昇應保持適當速度，不宜偏緩。 
(6)使用多支特密管時，應避免澆昇面產生過大之高差。 
解說： 
(1)場鑄樁及地下連續壁用之特密管，每支之規格長度為3.0 m，並備有供調節總長度用之1 m及2 m之預備
管，為確保水密性，管之接頭多採用翼緣式。管之內徑有20 cm、25 cm、30 cm等，為使澆置順暢，
內徑應為混凝土最大骨材粒徑之8倍以上。 
(2)為防最初注入管內之混凝土與管中之水接觸，導致骨材分離、掉落，通常都使用管塞。亦有於特密管
之下端裝設底蓋者，此法雖不適宜水深浮力較大者，但因故須抽離特密管，以排除阻塞後再繼續澆置
時，則須使用此方式。 
(3)澆注過程中，若特密管埋入混凝土深度過小，可能造成澆置混凝土噴出，導致與水混雜、骨材分離，
或誤將特密管底端抽離澆置頂面，故澆注中應保持特密管埋入於澆置頂面下2 m以上。惟在澆注後段
，已易於確認混凝土面高程時，得略減埋入深度。 
若特密管埋入深度過大，將影響混凝土之流出、使特密管之拉昇困難、或使特密管一次拉昇長度加大
，導致管內混凝土之急速下落，而造成材料分離，故特密管之埋入深度以小於6 m為宜。 
(4)以特密管澆置混凝土時，因地下連續壁之鑽掘孔為長方形，其混凝土流動距離較大，易造成材料之分
離，一般特密管宜順長方向以3 m間距以內配置，邊端或隅角部份尤應加密配置。 
(5)若混凝土之澆昇速度過緩，易捲入穩定液造成混凝土品質降低；反之如澆昇速度過速，在地下連續壁
之先行澆置節塊，易造成接合鋼鈑之變形，或使混凝土流出於接頭區內。一般澆昇速度：先行澆置節
塊多控制於4 ~ 9 m/hr，後續澆置節塊多控制於8 ~ 10m/hr。 
(6)使用多支特密管澆置混凝土時，應儘可能控制各特密管之澆置速度，以抑制澆置面之高低差。 
 
參考文獻 
[1] American Concrete Institute, 1981, “ACI Manual of Concrete Inspection”, SP-2, p. 129 
[2] American Concrete Institute, “Guide for Measuring, Mixing, Transporting, and Placing Concrete”, 
Reported by ACI Committee 304. 
[3] American Concrete Institute, “Guide for Consolidation of Concrete (ACI 309R)”, Reported by ACI 
Committee 309. 
[4] 日本土木學會, “コンクリ-ト標準示方書” , 1996. 


=== p.93 ===
 
 
第十章  混凝土表面修補 
 
10-1 
 
10 第十章  混凝土表面修補 
 
10.1一般規定 
10.1.1混凝土拆模後，若有表面不平整、蜂窩、麻面、裂縫、孔洞、石窩、露筋及空鼓等表面
缺陷時，承包商須採用經同意之方式，儘快完成修補；情況嚴重者須會同監造者、設計者
等協商辦理。 
10.1.2修補後之表面顏色應與原混凝土接近，修補部份不得脫落剝離或與原混凝土間產生隙縫
。 
解說： 
混凝土施工中，往往由於觀念上或技術上之疏忽，致使混凝土表面產生各種缺陷，如表面不平整、
蜂窩、麻面、裂縫、石窩或強度不足及露筋等，嚴重的還會出現孔洞。這些缺陷必須加以修補，必要時
還應補強。 
拆摸後之混凝土表面若未能顯現平整，皆可視為表面缺陷而應進行評估與修補。 
蜂窩係指混凝土表面缺水泥漿，形成數量或多或少的孔洞，大小如蜂窩，形狀不規則，露出石子深
度大於5 mm，深度不及主筋，但可能使箍筋露出。 
麻面係指混凝土拆模後，表面呈現出很多綠豆般大小的不規則小凹點，其直徑通常不大於5 mm。 
裂縫有在施工過程中出現的，也有在承受載重後出現的，其對結構強度之影響或輕微或嚴重，狀況
不一。 
露筋係指主筋沒有被混凝土包裹而外露，或在混凝土孔洞中露出的缺陷，屬嚴重的缺陷。 
孔洞係指混凝土表面有超過保護層厚度之孔，但不超過斷面尺寸1/3的缺陷，為嚴重的缺陷。 
石窩通常係在混凝土施工過程中，由於材料分離造成粗骨材過度聚集之缺陷。 
缺陷之程度有輕微及嚴重之不同，輕微者只要依本章之規定修補即可；情況嚴重，如空鼓(通常出現
在預埋鋼板下面之中空缺陷)、結構性裂縫等，足以影響結構之安全者，須由監造者會同設計等有關單位
進行評估，了解其成因與對構材的影響程度後，提出修補或補強計畫。 
 
10.2修補材料 
10.2.1填充材料包括混凝土材料及混凝土填加材料。 
10.2.2黏結材料包括水泥及高分子粘結劑。 
 
10.3修補方式 
10.3.1修補前準備 
應在不影響構造物之結構強度下，鑿去薄弱的混凝土與特別突出的骨材顆粒，然後用鋼刷
、高壓空氣或壓力水清理表面，並依擬使用之黏結劑特性保持乾燥或溼潤。 
10.3.2修補 
將填充材料與黏結材料均勻混合直接填塞或填入填充材料後再以黏結劑注入，施工應注意
施工說明書之說明。 
10.3.3保養 
填補之混凝土或水泥砂漿應濕治七日，黏結材料應依其產品說明書保養。 
 


=== p.94 ===
 
10-2 
 
10.4水泥砂漿修補 
表面不平整、蜂窩、麻面、露筋或石窩等面積較小且數量不多之缺陷，可用與原混凝土相近
之水泥砂漿修補；在修補前，有缺陷及其周圍之軟弱之部份應予鑿除至堅實的混凝土面。 
解說： 
因水泥砂漿凝固時會乾縮，故在缺陷部位周圍的軟弱部份須鑿除成適當的形狀與深度，俾修補抹平
時，可增強砂漿的側向束制力，使修補砂漿硬固後不致因體積變化而開裂或脫落。 
修補材料與程序如下： 
(1)修補前，缺陷部位及其周圍向外至少15 cm範圍內之混凝土表面須充份潤濕，或用高壓水及鋼絲刷將
原混凝土面沖洗乾淨與打毛，以防止其吸取砂漿內之水份，而影響砂漿與原混凝土之粘結力。 
(2)粘結層用水泥漿或水泥砂漿(水泥與通過30號篩之砂以1:1之配比混合後)，均勻塗敷在經處理乾淨之混
凝土面上。 
(3)修補用的水泥砂漿之材料及配比應與原混凝土的水泥砂漿相近，砂須通過16號篩。力求修補部位的顏 
色與原混凝土顏色一致。若拆模後發現混凝土表面有缺陷，應儘快修補，以使修補砂漿與原混凝土顏 
色一致。 
(4)修補砂漿應預先攪拌均勻，其拌和水量以能適用於修補工作之最低水量為宜，俾使修補漿或砂漿硬固
後的強度不低於原混凝土。又水泥砂漿一旦拌妥後，不得另外加水，以避免水泥砂漿品質劣化。 
(5)混凝土面之濕潤水經蒸發至面乾內飽和時，將粘結層之水泥漿或砂漿塗敷在該表面上，俟粘結層開始
失去水澤時，即將砂漿填入，並充分壓實與刮平，且其完成面應比四周原混凝土面略高。 
(6)填補砂漿後不得擾動，至少經一小時後才可進行混凝土表面之最後裝飾；裝飾混凝土面之修補不得使
用金屬工具，使混凝土表面有有適當的粗糙度，以利裝飾。 
(7)修補之混凝土面應濕治養護至少7日。 
修補砂漿若需使用減水劑、輸氣劑、速凝劑、膨脹劑、飛灰、水淬高爐爐碴粉等摻料時，須符合第
2.3節之規定。 
 
10.5混凝土修補 
較深或較大之蜂窩、露石和露筋之缺陷修補，應在不影響構造物之結構強度下，鑿去薄弱的
混凝土與特別突出的骨材顆粒，然後用鋼刷、高壓空氣或壓力水清理表面，再用與原混凝土
相同配比的混凝土確實填補搗實之。使用噴凝土修補時應按本規範第15.7節之規定。 
解說： 
不影響結構物或構件強度、形狀，但會影響結構物耐久性等之缺陷，若混凝土鑿除缺陷部位後，修
補之深度超過3 cm者，須改用與原混凝土配比相同或更高強度之混凝土取代上節之水泥砂漿進行修補，
以減少修補材料之乾縮量，惟修補用混凝土之粗骨材粒徑宜改小。 
修補用混凝土若需使用減水劑、輸氣劑、速凝劑、膨脹劑、飛灰、水淬高爐爐碴粉等摻料時，須符
合第2.3節之規定。 
 


=== p.95 ===
 
 
第十章  混凝土表面修補 
 
10-3 
 
10.6其他材料修補 
表面缺陷亦可採用下列方式修補，但須提修補計畫經監造者認可： 
(1)高分子粘結劑修補。 
(2)填塞材修補。 
(3)表面塗料修補。 
表面缺陷亦可用高分子粘結劑以下列方式修補，但須提修補計畫經監造者認可： 
(1)表面塗敷修補。 
(2)灌漿修補。 
解說： 
高分子粘結劑一般常用者有環氧樹脂及高分子乳膠。環氧樹脂型粘著劑須符合ASTM C881之規定。
乳液型粘著劑須符合ASTM C1059之規定。修補砂漿之配比按產品使用說明書之規定，修補裂縫時可加
壓注入。 
表面塗敷修補須確實將缺陷部位表面清理潔淨並使乾燥，依產品使用說明書規定之材料與方法塗敷
，使用期間對氣候變化及溫濕度變化須具穩定性。 
灌漿修補除須確實將缺陷部位表面清理潔淨並使乾燥外，尚須注意灌漿口之佈置、灌漿壓力及灌漿
程序，以使完全充滿孔隙為原則。若灌注之孔洞裂縫過大時，可預先填充適當之填充物再進行灌漿。 
填塞修補除依上述灌漿修補須確實將缺陷部位表面清理潔淨並使乾燥外材須清潔且施工時確實滲
入縫內，並不得殘留在混凝土表面上。修補時可加壓注入並須注意不可有破洞。 
表面塗料包括塗封鋼筋的環氧樹脂、壓克力乳液型塗料等，使用期間對氣候變化及溫濕度變化須具
穩定性。 
 
10.7繫條孔與暫留孔之填補 
(1)除合約另有規定外，露面混凝土拆模後表面之繫條孔均須填補。 
(2)使用水泥砂漿填補繫條孔時，繫條孔應先清潔並潤濕，再按第10.4節之方法修補。 
(3)使用第10.6節之其他材料修補繫條孔時，須先經監造者認可，並按製造廠商建議方法施工。 
解說： 
露面混凝土之模板繫條孔或暫留孔應以水泥砂漿或樹脂砂漿填補。非露面混凝土之繫條孔可按第
4.4.6節之規定處理。 
 
10.8水垢、水痕、污點、鐵銹、白華及表面沈積物等之處理 
監造者認定不能接受之污點、鐵銹、白華及表面沈積物等，應查明原因並採有效方法去除。 
解說： 
水垢係因混凝土拌合或養護時使用礦物質含量過高的地下水，導致拆模後混凝土表面呈鐵銹般的黃
褐色等污染；水痕係指混凝土因水膠比過高或泌水析離等，導致拆模後混凝土表面有流水般之痕跡。去
除混凝土表面水垢、水痕、污點或鐵銹等之方法有噴砂、研磨、蒸氣清洗、刷子擦拭及磨拭等。白華則
可用稀鹽酸洗除，並應察明原因採防治措施。 
 
參考文獻 
[1] Joseph J. Waddell, 1974, “Concrete Construction Handbook”, McGraw-Hill Book Company, New York. 


=== p.96 ===
 
10-4 
 
 


=== p.97 ===
 
 
第十一章  混凝土表面修飾 
 
11-1 
 
11 第十一章  混凝土表面修飾 
 
11.1一般規定 
本章之混凝土表面修飾，係指為增進混凝土表面之外觀或使用要求所作之修飾。混凝土表面
若有缺陷應先進行補修後再作修飾。本章不包括另外加貼或安裝面材之修飾。 
解說： 
混凝土澆置完成之表面未加修飾者為原鑄面；又分為澆置面與模鑄面。澆置面係指混凝土澆置時，
不與模板接觸之面。模鑄面係指混凝土澆置時，直接與模板接觸之面。 
混凝土表面修飾分類如下： 



















混凝土表面修飾











原鑄面修飾






帚飾或帶飾
墁刀修飾
墁板修飾
耙粗修飾



嵌礫修飾
防滑修飾
乾抹修飾








加鋪耐磨面修飾
飾
修
面
置
澆






磨光修飾
墁板修飾
清水模鑄面整修
外露模鑄面整修
非外露模鑄面整修



斬鑿修飾
噴砂修飾
刷洗修飾



露礫修飾
石粒印面修飾
紋理修飾






磨石子修飾
斬假石修飾
洗石子修飾
水泥砂漿修飾
澆 置 面
模 鑄 面
塗敷修飾
特殊修飾
 
 
 
 
11.1.1外露混凝土有外觀均勻平滑要求時，應以相同材料、配比及澆置方式，按預定區劃一次
連續澆置。 
解說： 
為獲得混凝土均勻平滑要求之外露面，混凝土應按預先區劃之範圍一次連續澆置完成；未預先區劃
者，應以使接縫成直線之方式澆置。 
 


=== p.98 ===
 
11-2 
 
11.2澆置面修飾 
11.2.1完成澆置搗實及整修至大致符合預定高度及形狀之混凝土表面，須俟浮水消失或頂面水
排除後方得整修至符合要求。修飾作業宜使用木墁刀、鋼墁刀或適當之器具或機械。修飾
作業應細心施作，但不宜過度墁抹。 
11.2.2修飾後混凝土尚未初凝時，表面若有裂紋產生應以墁刀拍打消除後再墁平之。 
11.2.3需平滑密實之表面者，宜於可作業範圍內，儘晚以鋼墁刀施加適當壓力墁抹。 
解說： 
新澆置之混凝土面多少會產生浮水，水量較多者若未予排除將會形成乳沫，可能於修飾後使表面產
生細紋。 
新澆置之混凝土面應以木墁刀施予粗面修飾，必要時再以鋼墁刀作精細修飾。鋼墁刀修飾若過度墁
磨，會導致水泥漿集中於表面，易衍生收縮裂紋，更易使混凝土表面形成乳沫，而減弱耐磨性，應予注
意。 
若採用整修機具進行混凝土表面之修飾時，應預先充分瞭解其使用方式。 
當混凝土於凝固前後，因急速乾燥之收縮或其他外力，可能使表面產生細裂紋，尤其鋼筋上方表面
，有可能由於混凝土之下陷而衍生裂紋，更由於這些裂紋引發該表面附近之初期缺陷，此時可以墁刀拍
打消除之。 
使用鋼墁刀修飾之適當時機，雖應視混凝土之配比、天候、氣溫等因素而定，但可以凝固至用手指
施壓而不凹陷為指標。以墁刀墁壓時，宜以大力施壓，壓緊水泥漿，以獲得密實之表面。 
 
11.2.4混凝土版表面修飾分為甲、乙、丙三級，其許可差如表11.2.1。 
 
表11.2.1 混凝土版表面修飾級別 
 
 
修飾級別 
修飾許可差(mm) 
 
 
甲 
3 
 
 
乙 
5 
 
 
丙 
8 
 
 
混凝土版表面修飾之施工方法有耙粗修飾、墁板修飾、墁刀修飾、帚飾或帶飾、耐磨面層
修飾及防滑修飾等。 
解說： 
為確保版面平整度，在混凝土澆置版面後72小時內應以直規加以檢驗；修飾許可差係以3 m長度之
直規，置於版上任何位置，任何方向測定之最大間隙許可值。修飾級別依許可差分級如表11.2.1所示。 
當混凝土終凝前發現修飾面之平整度未符合要求時，應使用刮板將高凸之處刮平，將凹處填平，再
繼以人工搗實、鏝平及修飾。修飾中應不斷檢核其平整度，直到全部表面修飾之平整度達到所要求之許
可差為止。 
版面混凝土修飾之選擇若合約文件中未指定修飾方式時，版之混凝土面可採用下列之適當方法修飾： 
(1)耙粗修飾－用於另加舖面層(耐磨面或修飾面)之原鑄面(澆置面或模鑄面)。 
(2)墁板修飾－用於接受屋面料、防水膜或砂墊磨石子之底層表面。 
(3)墁刀修飾－用於不施作帚飾或帶飾之人行道或樓版水泥砂漿面。或用於面上再舖木板或地毯之水泥砂
漿面。 
(4)帚飾或帶飾－用於橋梁或道路之車道、機場跑道、車庫及坡道等處。 


=== p.99 ===
 
 
第十一章  混凝土表面修飾 
 
11-3 
 
(5)耐磨面層修飾－用於橋梁、道路、機場跑道、水路、水壩排砂道等之表面。 
(6)防滑修飾－用於室外平台、階梯及室外之坡道。 
 
11.2.5耙粗修飾 
混凝土經澆置、搗實、刮抹、整平至丙級修飾之許可差後，在終凝前用粗刷或耙子將混凝
土表面均勻耙粗。 
11.2.6墁板修飾 
混凝土經澆置、搗實、刮抹、整平後，暫不繼續工作，留待墁平。俟混凝土表面水份消失
後或表面硬化至足以承受作業時始可墁平。墁平工具可用手墁板、動力刮墁平機及盤式墁
平機等。在初步墁板修飾時，應以3 m直規校核其表面，將高低處刮平。墁平工作達乙級
之許可差後，立即再墁至表面呈均勻之紋理為止。 
11.2.7墁刀修飾 
混凝土表面須先按第11.2.5節之規定做墁板修飾。然後用動力墁刀，再用人工墁刀修飾之
。在動力墁刀修飾後，應能產生平滑無缺陷，但可能有墁刀痕跡之表面。俟其適當硬化後
始得再以手墁。最後修飾面應為無墁刀痕跡、表面密實、且外觀均勻之甲級許可差平面。 
解說： 
版面之修飾如用於外露或防水膜等之表面，且面積較大者多採用動力刮墁平機或盤式墁平機做大面
積之整體粉光，角落或動力機不能作業處，採用人工墁刀修飾。 
修面之作用是要將水泥混凝土表面之浮水消除，並將表面由混凝土中氣泡浮出所形成的孔隙加以消
除，並整平達至公差要求，確保表面之缺陷予以磨除，達外觀密實、光滑、均勻之平面。 
受磨耗之混凝土澆置面如橋面版、道路、機場跑道、水路、水壩排砂道等之表面，應使用抗磨耗骨
材外，亦應降低水膠比，以產製密實均質之混凝土；施工時除應確實搗實，表面處理可按本節規定外，
亦應充分養治，以促進水泥之水化作用，提高耐磨性。為提升抗磨性，使用矽灰、樹脂、聚合物、鐵質
骨材及鋼纖等之特殊混凝土，應遵守各自之有關規定施工。 
金屬甲板上混凝土面之修飾可為乙級修飾之許可差。 
 
11.2.8帚飾或帶飾 
混凝土表面經第11.2.6節規定之墁板修飾後，應立即以掃帚或帆布帶在平面上拖掃以造成
粗糙均勻之橫向紋理。 
解說： 
為提昇車輛行駛性，橋面版、道路、機場跑道等應將混凝土表面修成橫向紋理。 
無論使用何種掃紋方法，時機之掌握是一項重要關鍵，掃紋修飾作業應在混凝土仍具有塑性時，便
開始進行，但也不宜過早，須待混凝土表面硬度足以防止凹紋兩側坍陷癒合。 
修飾用帆布帶應隨時保持濕潤，如太乾燥，水泥砂漿會因此聚集其上，此種乾燥水泥砂漿之存在，
將使表面變得粗糙不堪。施工時應保持掃紋的寬度、深度及間距之均勻，並應注意前後帚飾之間是否重
疊過多或留下太過空隙。 
 


=== p.100 ===
 
11-4 
 
11.3加鋪耐磨或修飾面層 
11.3.1底層與加鋪面層之處理 
底層混凝土經澆置、搗實、刮抹、整平至丙級修飾之許可差後，在終凝前用粗刷或耙子將
混凝土表面均勻耙粗，以備加舖耐磨面層或修飾面層。 
加舖面層材料後立即搗實、墁平，然後以墁板或墁刀修飾之，並檢查表面平整度。若使用
動力墁板應選用適當之型式。修飾平整後，應以較一般混凝土更長期間保持濕潤養護。 
11.3.2加鋪面層材料 
耐磨面層須選用能耐磨損之材料。修飾面層之材料依修飾需要而定。 
11.3.3與底層連續澆置之加鋪面層 
加鋪面層與底層混凝土連續澆置者，其底層混凝土應俟其加鋪面層作業準備妥當後方可開始澆
置；並於底層混凝土表面不現浮水而能承受足踩不產生可見之痕跡時，立即澆置加鋪面層。 
11.3.4延緩澆置之加鋪面層 
加鋪面層延緩澆置者，當其底層混凝土局部凝結時，應即以粗鋼刷除去表面之水泥乳並耙
粗表面。底層至少須濕養3天並保持清潔。加鋪面層澆置時，底層表面須完全清潔及潤濕
但無殘水，並加刷粘結層，在其凝乾前，立即澆置加鋪面層。 
11.3.5乾抹修飾 
乾抹修飾係以水泥混合指定之金屬或礦物骨材，按產品說明書與第11.2.6節墁板修飾之規
定施作之修飾；該項骨材應經監造者之認可。 
11.3.6防滑修飾 
凡合約文件指定需防滑修飾處，應選用經監造者認可之粗糙耐磨防滑材料，並按產品說明
書之規定辦理。 
11.3.7嵌礫修飾 

 混凝土表面經按第11.2.6節之規定，整平至乙級修飾之要求且表面不現浮水後，應即將經
監造者認可色澤與尺寸(通常1~1.5 cm)之石礫，以單石礫之厚度均勻覆蓋於混凝土面上。 

 覆蓋石礫時應輕輕拍打，使其嵌入混凝土面，並墁抹至石礫被水泥砂漿包裹，且其表
面達乙級修飾之要求。俟水泥砂漿硬化至足以阻止石礫鬆動後，以足量之水，任其緩
緩漫流於混凝土面，同時以細毛刷，刷除石礫表面裹著之砂漿，直至石礫均勻顯露為
止，但不得使石礫鬆動。 
解說： 
為使版面與其他粘結物易於接著，於混凝土終凝前，用粗刷、鐵耙等將混凝土表面均勻地耙粗。 
版混凝土為控制其強度、厚度及其平整度，表面修飾之處理依使用需求不同，骨材之配比與坍度應
予注意調整，方可達預期效果。因表面不再另覆其他建材，故表面強度及處理方式為添加金屬或礦物料
，再做整體粉光，以增加表面之耐磨、硬化或防滑等作用。 
乾抹修飾應切實控制撒佈之時間，必需在混凝土或水泥砂漿達到即將開始硬化時進行，如施工太早
則產生骨材沈澱過深之現象，因而以規定量材料，無法獲得預期效果須使用更多之材料，導致經費增加
，且構成過量之灰斑及色澤不均勻之現象，反之如施工太遲，則產生鏝刀斑紋，色澤不均勻及針孔等現
象，因表面過硬，施工費力，供完工表面顯得粗糙，使用期間，易成表面剝離之原因[1]。一般乾抹修飾
之方法如下： 
(1)首先將表面修飾所需混合物之2/3以適當方法撒佈於面上，務使其均勻但不析離。撒佈後立即以墁板
乾抹，將混合物抹入混凝土面。然後撒佈其餘1/3之混合物再行乾抹。但再度乾抹時應對初度乾抹混


=== p.101 ===
 
 
第十一章  混凝土表面修飾 
 
11-5 
 
合料較少之處補足之。 
(2)混合物經以二度墁板完全抹入後，應依合約文件規定之掃飾、墁板或墁刀等修飾法修飾之。 
 
11.4模鑄面修飾 
11.4.1模鑄面整修 
(1)混凝土表面若有孔穴、蜂窩、模板繫條孔等，應按第十章之規定修補。 
(2)對破損之邊角等無害之孔隙或不規則之凸部份應加徹底整修，使外觀平整。 
(3)力求使混凝土外表光滑、堅硬、平整及均勻，板縫或模板破損處之凸出水泥漿高度超出
2 mm時，應去除之。 
(4)由於溫度或乾縮發生之裂紋，應施予適當修補。 
解說： 
混凝土模鑄面之任何缺陷均應處置，否則非但損傷外觀，對構造物之耐久性亦有不良影響。 
 
11.4.2非外露模鑄面整修 
(1)除另有規定外，非外露面應依第11.4.1節規定整修。 
(2)有防水、防漏或其它要求者，應從其規定。 
解說： 
由於非外露面為公眾所不目睹者，一般要求不高，只要符合第11.4.1節之要求即可，亦可依其需要
作相當之修飾。 
非外露面與土壤、地下水接觸者，常有防水、防漏之要求，應依其需求及工法確實施作。 
 
11.4.3外露模鑄面整修 
(1)形成露面之模鑄面應細心澆置、確實搗實，以獲得平滑之水泥漿面。 
(2)外露模鑄面應依第11.4.1節規定整修。 
(3)產生於混凝土面之突起、刮痕等應剷除平整；麻面、缺損、凹陷等應清除其不完整部份
後，依第11.4.5及11.4.6節規定施予以修飾。 
解說： 
一般的土木結構物之混凝土表面雖屬外露者，亦多以不另施塗敷修飾面層，而以保持模鑄面原貌露
現者居多，此類構造物為求其外露混凝土表面之完整美觀，自模板製造、裝設、混凝土澆置、拆模至養
治之一連串作業，均須細心處理。 
惟採用此種修飾時，應注意模板接縫之整齊，保持原有模板之紋理。 
混凝土表面不另施予特殊修飾者，其表面應為無石子顯露之水泥砂漿面。這非但為美觀之所需，並
對提高構造物之耐久性及水密性甚為重要。因此，模板表面必須平整，除模板接縫不得漏漿外，澆置及
搗實振動等作業必須細心。 
 
11.4.4清水模鑄面整修 
(1)所使用之模板或其襯料需能使混凝土表面形成光滑、堅硬與均勻之紋理等。 
(2)澆置後應於不致損害構造物之情況下儘早拆模，並即作必要之修飾；修飾前應先使之潮
濕並修補孔洞，然後用金剛砂或其他磨具施磨，直至表面色紋均勻為止。 
解說： 


=== p.102 ===
 
11-6 
 
清水模之面板或襯料應採用木板、合板、金屬板、塑膠板等或經許可之能產生所需飾面之材料。面
板或襯料之排置應整齊對稱，儘量減少接縫。板面或襯料之撐材或背襯支承應加強，以防止撓度過大影
響平整度，其許可差規定詳表4.3.1。清水模板之紋理的配置使用應事先考慮，以確保拆模後混凝土表面
之美觀，故板面或襯料材質、模板強度，組合後的平整性及繫條間距等因素均應詳細規劃。 
凡模板或其襯料上有混凝土碴、浮紋、裂紋、破損、破邊、補片、凹痕及其他缺陷足以影響混凝土
表面美觀者，均不得使用。 
 
11.4.5墁板修飾 
(1)模板拆除應盡早移去繫條，清除附著物及板縫水泥漿，並予整修。 
(2)整修後應使用水泥砂漿填補繫條孔及其他孔隙，再以墁板修飾至表面之色紋均勻為止。 
解說： 
一般墁板修飾之程序如下： 
(1)以水泥與細砂各一份之比例，加水拌合成適當稠度之水泥砂漿。 
(2)將混凝土表面充分潤濕後以墁板(有時用墁刀)將水泥砂漿塗敷填補所有表面孔隙。可使用低速之研磨
機或其他工具將水泥砂漿壓入較大之孔隙中。 
(3)若水泥砂漿表面乾燥過速，可用噴霧器噴洒少許水分以利壓實與修飾。 
(4)最後用墁板以旋轉動作製造紋理，至表面之色紋均勻為止。 
 
11.4.6磨光修飾 
(1)磨光修飾應於混凝土澆置後，在不致損害構造物之情況下儘早拆模，並完成必要之整修
後立即施工，不得超過拆模之次日。 
(2)修飾面應先使之潮濕，然後用金剛砂輪或其他磨具施磨，直至表面色紋均勻為止。磨光
時應以原混凝土配比之水泥砂漿施作。 
解說： 
磨光修飾適合於清水模原鑄面修飾效果無法獲得滿意時使用。 
磨光修飾作業前應將混凝土表面先潤濕3小時以上，潤濕混凝土前應有充分時間使修補時所嵌補之
水泥砂漿適當凝固，所用水泥砂漿配合比例與原混凝土相同。磨光修飾作業係以磨具在混凝土面上施磨
，直至模板紋痕消失，且所有不平處均已磨平至非目力所能辨別之程度為止。 
最後修飾係以磨具醮水施磨，直至整個結構物混凝土面之色澤呈均勻，表面平順而後止。俟混凝土
表面乾燥後，再以抹布拭除水泥漿、碎屑及粉末等。 
 
11.5塗敷修飾 
11.5.1塗敷修飾為原鑄面上塗敷水泥砂漿等材料，並加修飾使符合外觀或使用要求。 
11.5.2修飾前準備 
(1)使用水泥砂漿或類似墁料修飾前，原混凝土表面若有污染物，油漬等必須先行清除，
並處理至墁料能永久粘結。 
(2)若混凝土齡期未達24小時者，可使用粗刷或耙子使之粗糙。 
(3)若齡期較久者，可按第11.6.5節斬鑿修飾或噴砂修飾規定之方法使之粗糙，或按該節刷
洗修飾之規定，以稀鹽酸處理。 
(4)粗糙之表面在塗敷修飾前應將灰塵、酸液、化學緩凝劑及其他外加物洗滌潔淨。 

 塗敷前底層須充分潤濕。 


=== p.103 ===
 
 
第十一章  混凝土表面修飾 
 
11-7 
 
 
11.5.3水泥砂漿修飾 
(1) 在所有需修飾之混凝土表面均完成清理工作後，始得開始修飾工作。 
(2) 所用之水泥砂漿應以適當比例之水泥與細砂加適量之水，拌合成適當稠度之水泥砂漿。
細砂應符合CNS 387［建築用砂］之規定。為使與周圍之顏色相配，可摻用部份白水泥
，其用量應以試做飾面比較決定之。 
(3) 為防止水泥砂漿之水分被吸離，混凝土表面應先充分潤濕，再以刷子或噴鎗將水泥砂漿
均勻塗敷於混凝土面上，並立即以木墁板或其他工具擦抹使水泥砂漿完全覆蓋表面填滿
所有孔洞。 
(4) 在水泥砂漿尚具塑性時以墁板、麻布或其他方法清除表面上多餘之水泥砂漿。 
(5) 俟表面因乾燥而變白(在常溫下大約30分鐘)後以潔淨之抹布搓磨之，至表面修飾之色紋
均勻為止。完成搓磨之修飾面應保持濕潤至少36小時。 
解說：塗敷修飾之水泥砂漿宜採用新鮮之卜特蘭水泥及細砂加水依規定比例(常採用水泥1份配合細砂
1~3份)拌合，塗敷前混凝土表面予以潤濕，以防止其吸取水泥砂漿內之水份，致使粘結效果不佳。塗敷
水泥漿之品質及粘結性受其水膠比影響很大，為求具較佳之粘結力，其調拌用水以能適於修飾工作之最
低水量為宜。 
11.5.4洗石子修飾 
(1) 用於洗石子墁料之石子應質料堅硬、顏色與粗細均勻，粒徑2~3 mm者。 
(2) 底層應為卜特蘭水泥與乾砂拌和之墁料。面層應為卜特蘭水泥與石子拌和之墁料，並得
添加適量石粉。墁料之配比與水灰比應先確認及試作，經監造者認可。底層乾燥後，灑
水溼潤，並塗刷一層純水泥漿，再施作面層。 
(3) 面層塗墁厚度以石子粒徑配合為準。 
(4) 將整片大面積劃分為若干單元，以使紋理及外觀美化為原則，每單元應一次完成施工。 
(5) 墁面應比照水泥砂漿面修飾墁平至甲級修飾面。 
(6) 塗墁後應於初凝前及時以噴霧器洗除表面水泥漿，使細石子露出粒徑之1/2。 
解說： 
(1)於混凝土面加舖一薄層水泥石子墁料後，洗除其面層水泥漿，以令細石子外露之修飾法稱為洗石
子修飾；一般使用於壁、柱等模鑄面，或扶手欄杆等之頂面。 
(2)一般而言，底層墁料通常以1份水泥和3份篩過之潔淨堅硬乾砂，以適量的水拌和。面層墁料通常
以1份水泥，1份石子與0.25份之石粉拌和，並得視需要添加礦物質顏料。 
(3)(4)劃分為單元者，宜以木條或塑膠條，依規定寬度、高度設定樣板區劃，以控制厚度、平整度及
條紋之整齊。 
(5)由於墁平後洗除之水泥漿甚薄，外露之石子將成為最終之表面，故對平整度之要求較嚴，須為甲
級修飾面。 
(6)由於凝固後將無法洗除水泥漿，故噴洗時機及噴水壓力應視情況適當調整，一般以墁平後1~2小
時為宜。為防未達噴洗時機之表面被沖毀，此部份宜以紙等覆蓋保護之。 
 


=== p.104 ===
 
11-8 
 
11.5.5斬假石修飾 
(1)用於假石墁料之石子應質料柔硬適當、顏色與粗細均勻，粒徑2~3 mm者。 
(2)底層應為卜特蘭水泥與乾砂拌和之墁料。面層應為卜特蘭水泥與石子拌和之墁料，並
得添加適量石粉。墁料之配比與水灰比應先確認及試作，經監造者認可。底層乾燥
後，灑水溼潤，並塗刷一層純水泥漿，再施作面層。 
(3)面層塗墁厚度以0.6~1.0 cm為準。 
(4)若整片大面積劃分為若干單元，使其構成仿砌石塊面，每單元應一次完成施工。 
(5)墁面應比照水泥砂漿面修飾墁平至乙級修飾面。 
(6)斬鑿作業應於塗墁完成24小時後開始。 
解說： 

於混凝土面加舖一薄層水泥石子墁料後，斬鑿成石塊面狀者稱為斬假石修飾。一般使用於壁、柱
等模鑄面，或枎手欄杆等之頂面、樓梯及人行道等。 

一般而言，底層墁料通常以1份水泥和3份篩過之潔淨堅硬乾砂，以適量的水拌和。面層墁料通常
以1份水泥，2份碎大理石或其他指定石子，適量石粉及礦物質原料(白斬假石時免用)拌和施作。 

同第11.5.4節之解說。 

由於此修飾尚需經斬鑿程序，墁平精度可略低，訂為乙級面。 

塗墁面若未達適當硬化程度，斬鑿時可能傷及塗墁面；若硬化過度，將不易斬鑿。 
 
11.5.6磨石子修飾 
(1) 用於磨石子墁料之石子有粒徑1~2 cm之粗粒石子，與粒徑2~3 mm之細粒石子兩種。其
質料硬度應適當，顏色與粗細均勻。 
(2) 底層應為卜特蘭水泥與乾砂拌和之墁料。面層應為卜特蘭水泥與石子拌和之墁料，並得
添加適當顏料。墁料配比與水灰比應先確認及試作，經監造者認可。 
(3) 底層凝固後，應將隔條按圖示尺寸以純水泥漿固定，再施作面層。 
(4) 面層塗墁厚度以配合石子粒徑，一般以高於隔條約3 mm為準。 
(5) 應將整片大面積以隔條分格，以防龜裂。 
(6) 塗墁面應墁平至乙級面。 
(7) 塗墁後應及時施磨，氣泡細孔應以同品質、顏色水泥漿填補。磨成之完成面應高於表
11.2.1甲級修飾之標準。 
(8) 磨光後應塗腊。 
解說： 
於混凝土澆置面加舖一層水泥石子墁料後，予以磨光者稱為磨石子修飾。一般用於壁、柱等模鑄面
，或枎手欄杆等及樓版等澆置面。 
(1)石子硬度應適當以利施磨，一般使用大理石或寒水石。 
(2)(3)(4)一般而言，底層墁料通常以1份水泥和3份篩過之潔淨堅硬乾砂，以適量的水拌和。面層墁料
通常以1份水泥，2份石子，及按圖樣規定並經監造者同意之顏料，先乾拌後加適量之水拌勻使成稠度適
當之拌和物。 
(5)隔條一般常用銅條或塑膠條，可兼做樣板，以控制厚度、平整度及條紋之整齊。隔條間隔一般以
不大於90 cm為原則。 
(6)由於尚需磨光，墁平度以達表11.2.1之乙級修飾。 


=== p.105 ===
 
 
第十一章  混凝土表面修飾 
 
11-9 
 
(7)(8)若用粗石子，應以磨石機施磨。立面或角落不宜使用大型磨石機，可用小型磨石機或手工施磨
。 
墁面若過於硬化不易磨光，故應掌握施磨時機；一般以塗墁後24~72小時為宜。 
 
11.6特殊修飾 
11.6.1說明 
若鑄面需作特殊修飾時，混凝土配比之設計、模板設計、澆置及其養護除按本規範一般有
關規定外，並應依照本節之規定處理，以期產生完美之表面。 
解說： 
特殊鑄面修飾係指為展現混凝土表面之特殊效果，所作之各種特殊修飾處理，一般有紋理修飾
(Textured finish)、石粒印面修飾(Aggregate transfer finish)及露礫修飾(Exposed aggregate finish)等，其對色
澤之要求特別嚴格，故其構造體混凝土之澆置品質非常重要，關係此修飾之良寙。 
 
11.6.2配比 
特殊鑄面修飾之表面為保持均勻之設計色彩，其混凝土之配比應按以下之規定： 
(1) 除合約文件規定以塗敷修飾或油漆者外，為使表面色彩一致，每一種色彩之混凝土應
使用同一種配比，並使用同一工廠同一批次之水泥、同一來源及規格之骨材、且為同
一稠度。 
(2)暴露於室外寒冷氣候之特殊鑄面修飾，須用輸氣混凝土，其水灰比不得超過0.46。 
解說： 
特殊鑄面修飾對色澤之要求特別嚴格。因同一工廠所產不同批次之水泥之色澤亦有所差異，故要求
使用同一工廠同一批次之水泥，及同一來源及規格之骨材，施工前應預做準備。 
 
11.6.3模板 
(1)特殊鑄面修飾混凝土模板之設計，須使能產生所需之修飾面，並使其易於拆除。板材
在角材間之撓度，以及角材橫撐本身之撓度皆不得超過其跨度之1/400。模板之拆除，
僅能利用木楔脫模，不得使用混凝土面撬開。 
(2)特殊鑄面修飾混凝土不論規定為何類修飾面，其模板必須事先規劃，以期拆模後混凝
土面無需整修即近於設計要求。模板面宜用合板、金屬板或預製襯板等。規定原鑄面
修飾之處，不得加以整修。 
(3)鑄造混凝土之襯板排列應考慮其接縫位置與開孔、角隅及其他建築裝飾之關係，且須
經監造者認可。 
(4)混凝土面藉凹條或明縫分格時，模板繫條應盡可能置於接縫內，以免鑄面上留繫條孔
之補修痕跡。 
(5)除混凝土工程之一般施工圖外，特殊鑄面修飾混凝土須另繪模板製造圖以顯示櫬板接
縫、模板繫條之位置及撐木之安排，並應經監造者認可。 
(6)特殊鑄面修飾混凝土之模板，僅可再用於相同斷面，以避免因修改而有補綴等弊病，
模板有任何表面磨損及裂痕或缺陷將損及特殊鑄面修飾混凝土品質者，不得再用。模
板再用前須徹底清理。 
(7)特殊鑄面修飾混凝土澆置中須不斷觀察模板有無變形。如施工中發現有任缺陷或撐架顯


=== p.106 ===
 
11-10 
 
示過度沉陷或扭曲時，應立即停工，清除受影響之混凝土，並加強撐架後再繼續施工。 
11.6.4混凝土之澆置 
(1)特殊鑄面修飾混凝土需要磨光或類似之修飾時，應使粗骨材離開模板面、俾全面露出
水泥砂漿，惟須避免產生表面孔隙。 
(2)振動器不得與外露混凝土表面之模板接觸振動。 
(3)澆置混凝土如因空間限制或其它輸送設備無法到達者，應使用混凝土泵輸送。 
解說： 
特殊鑄面修飾，係為使鑄面產生特殊外觀所作之修飾，其基本要求為外觀必須均勻一致。所以除所
使用之材料、配比、模板及澆置必須一致外，其養護亦須倍加注意，以免損及表面產生斑駁或不平整等
不良現象。 
值得一提的是，施工人員必須係為受相同訓練，使用同一種類之工具，以期完成之表面，產生一致
之外觀。為免日後驗收時產生紛爭，宜在不明顯處，先做實體大樣，包括在正常施工情形下所可能產生
之差異，經由業主及監造人核定其可接受範圍樣本, 供日後驗收之參考。因為實際施工時，所產生之表
面，必有差異, 不能以最理想之樣板，作為驗收之標準。 
設計時亦應避免有大片無可見接縫之平面、或使用白色或著色混凝土、或複雜易破損之造型，以免
增加施工之困難度。 
 
11.6.5修飾方法 
(1)紋理修飾 
採用紋理修飾之混凝土表面，其模板之襯料可用塑膠板、木板、金屬板或合約文件規
定之其他材料。襯料應用膠粘或U型鉤釘固定於模板上。但不得用使混凝土表面留下釘
頭、螺絲帽、墊圈等痕跡之方法。襯板邊緣應相互密接, 或與規定使用之隔條密接，以
防止水泥漿漏失。 
(2)石粒印面修飾 
石粒印面修飾係按特定方法將飾面石粒按所需圖樣粘著於模板內側，使拆模後石粒粘
著於混凝土表面，形成所需之修飾。石粒印面修飾以及其他類似特殊修飾應按合約文
件指定之方法及材料製造，並預製樣版做為施工標準。 
(3)露礫修飾 
露礫修飾可用以下規定之刷洗修飾、噴砂及粗面石工斬鑿等方法使骨材外露。並可用
越級配混合料或預壘骨材等方法使外露骨材均勻分佈。惟其方法均須經監造人許可，
並預製樣版做為施工標準。 
○1 刷洗修飾－刷洗修飾應在混凝土未完全硬化前施工。混凝土表面須完全潤濕，用硬
纖維或金屬刷以充分水量刷洗至骨材均勻露出為止，然後再以清水沖洗表面。若混
凝土部份表面已過份硬化，不易刷洗使骨材露出時，得於澆置逾兩週後以稀鹽酸浸
蝕，並在15分鐘內以清水沖洗乾淨。 
為使石礫外露之作業易於達成，可將模板表面先塗以化學緩凝劑以延緩模板附近之
水泥砂漿凝結，其用法應按使用說明書之規定。 
○2 噴砂修飾－混凝土之表面應以硬砂噴射至骨材均勻露出為止。除另有規定外，應露
出足量之細骨材及少量之粗骨材，但粗骨材露出之高度以不得超過1.5 mm為準。 
○3 斬鑿修飾－經充分養護之混凝土面，可用電動、氣動或手工具斬鑿使粗骨材均勻露


=== p.107 ===
 
 
第十一章  混凝土表面修飾 
 
11-11 
 
出，並形成規定所需之紋理。 
解說： 
稀鹽酸可以商業用鹽酸加4至10倍清水稀釋得之。鹽酸為危險物品，工作者應戴防護眼鏡及橡膠手
套並作必要之安全措施，以防止鹽酸與皮膚接觸。如鹽酸觸及皮膚應立即以大量清水沖洗接觸之部位。 
噴砂處理時，其施工人員及機具，不得在施工期間有所更換，以免效果有異，產生不一致之表面。 
本節所指之露礫修飾不同於第11.3.7節所示將石礫嵌入版面之嵌礫修飾。 
露礫修飾之露礫程度，依ACI manual of concrete inspection[1]所載，通常可分為： 
刷洗修飾－僅刷除表面水泥漿使露出細骨材，但勿使粗骨材暴露。 
輕度噴砂－露出細骨材及部份粗骨材，產生一致色澤，粗骨材約露出1.5 mm(1/16")。 
中度噴砂－粗骨材大致均露出，但不超過6 mm(1/4")。 
重度噴砂－使粗骨材露出達骨材粒徑之1/3，約露出6~9 mm。 
 
11.6.6補修 
(1)補修面積不得超過原鑄面修飾總表面積之0.2%。如原鑄面修飾內允許有繫條孔時，則
繫條孔之補修面積不包括在內。 
(2)混凝土面補修所用砂漿之配比須經試驗決定，以使補修表面與四周混凝土之顏色在養
護與乾凝後彼此相配。俟砂漿初凝後，補修處須加人工修飾，以使與四周混凝土面紋
理一致。 
(3)露礫修飾面之補修部份之石礫顯露應與周圍之紋理一致。其最外面 2.5cm厚度所用補修
砂漿所含之石粒應與修飾面者相同。石粒印面修飾之修補砂漿須用與原修飾面相同色
彩之石粒。補修及養護後，補修處及其四周鄰接面須一併以同一砂漿清除方法，使石
粒顯露。 
(4)表面修補處須至少養護7日，並應比照原混凝土防止過早凝乾。 
解說： 
由於補修後之表面與混凝土表面外觀，難免有所差異，為使外觀一致，修補將必須以熟練之技術工
按第十章規定之修補方式進行，其補修面積宜加以限制。 
 
參考文獻 
[1] American Concrete Institute, 1992, “ACI Manual of Concrete Inspection”, SP-2, chapter 14. 
 
 


=== p.108 ===
 
11-12 
 
 


=== p.109 ===
 
 
第十二章  混凝土養護 
 
12-1 
 
12 第十二章  混凝土養護 
 
12.1一般規定 
12.1.1混凝土澆置作業完成後，應在不損傷混凝土表面情況下，儘早按本章規定加以養護，以
防止早乾、過冷或過熱及機械性損傷；在混凝土硬化及規定養護期間應保持適當溫度及足
夠溼度，養護所用之材料及方法應經許可。當養護條件有所變動時應對養護方法重新評估
。 
12.1.2當監造者認為有必要對混凝土工地養護效果進行評估時，應按第12.6節之規定辦理。 
解說： 
養護之目的在使混凝土保有足夠的水份與溫度，確保水化作用進行以產生混凝土強度，達到所要之
耐久性、水密性與鋼材保護等品質，並防止混凝土表面之乾縮龜裂或凍傷。除按本章規定外，養護方法
可參考美國ACI 308〔混凝土養護標準作業方法〕[1]。養護應以不污染混凝土表面為原則。 
混凝土養護作業主要重點為：
確保其在水化硬固期間有充足之水分供應，
保持適當溫度，
避
免暴露面因陽光直射與風吹等氣象作用造成損傷，
減少外力與振動之影響。 
硬固初期若內部水份供應不足會影響水化作用，阻減強度發展，並因自體收縮等造成裂縫，影響混
凝土性質。養護期間，溫度過低會造成強度發展之延遲，過高之溫度會快速增加強度卻會造成其長齡期
強度之折減。在陽光直射與風吹之作用下，混凝土容易因表面急速乾燥，產生塑性收縮造成裂縫發生，
影響耐久性。混凝土硬固過程中，不當之振動與外力作用會造成嚴重裂縫及損傷，影響安全，應特別注
意。 
混凝土之養護作業所採用之具體方法及養護必要日數須考量構造物之種類、施工條件(人力、成本、
配筋與模版組立狀況等)、地形條件與氣候條件等決定，並於施工前擬具養護計畫，經監造者核定。養護
計畫與模板之支撐與轉用、混凝土配比、澆置等有密切關係，應注意前後作業之影響。不同構造物具不
同形狀尺寸，其各應注意之養護事項可參考ACI 308之第三章〔不同構造物之養護〕。採用低水膠比之
混凝土因其泌水量少，其發生塑性收縮裂縫之時間較普通混凝土更快，養護時間應更提早，並以濕治養
護為佳。 
卜作嵐材料之用量與種類影響養護期間所需的水分供應及持續時間，尤其在外界溫度太低時，養護
應依各特定狀況加以考量。因使用卜作嵐材料可能會造成早期強度不足與體積穩定性不良情況，尤其卜
作嵐材料使用量愈大時，影響更大，更應注意。即使在相同水膠比下，若卜作嵐材料之用量與種類不同
時，其養護需求亦不同，尤應注意[2,3]。 
 
12.2保持水份之養護 
12.2.1不與模板接觸之混凝土表面在完成澆置及修飾後可選用下列方法養護： 
(1) 持續灑水、噴霧或滯水。 
(2) 覆以保濕性媒介材料，如吸水性織物或細砂等以保持潮濕。 
(3) 施以不超過65°C低壓蒸汽。 
(4) 使用不透水覆蓋材料。 
(5) 使用符合CNS 2178［混凝土用液膜養護劑］規定之液膜養護劑。 
採用第(1)、(3)或(5)之方式養護者，約經1日後，可改用他種方法繼續養護之，但在養護方
法之轉換過程中不得使混凝土表面乾燥。 


=== p.110 ===
 
12-2 
 
解說： 
模板有隔絕水份逸散之效果，但混凝土頂面無模板之處，水份快速蒸發，宜於施工後立刻採用適當
方法使保持水分。剛澆置完成之混凝土表面尚未凝固前，覆蓋物恐有壓傷或污染表面修飾之虞應加留意
，或可採蒸汽、噴霧或液膜養護。 
蒸汽養護施工之方法可參考美國ACI 517〔大氣壓力下混凝土加速養護〕[4]。 
混凝土隨硬固過程不同，養護方式轉換與機制可參考Aitcin等人所提出之「混凝土收縮變形之整合
觀」[5]。該文指出塑性收縮、自體收縮、乾燥收縮等混凝土收縮之發生原因與影響。Aictin指出低水灰比
高性能混凝土(HPC)容易因收縮造成裂縫，其發生時間比普通混凝土更快，原因
HPC之泌水量與泌水
率低，易產生塑性收縮，
高強度HPC通常有較高之水泥量，會產生高水化熱，
HPC之快速水化會導
致水泥漿體系統體積大量減少，形成自體收縮。使用低水灰比之HPC僅使用液膜養護劑是不足夠，須使
用第12.2.1
至12.2.1
節之濕治養護以防止塑性收縮裂縫。混凝土須隨其硬固過程，就其不同收縮發生
時間與特質採用不同方式加以養護直至期滿，以避免裂縫發生並確保強度之成長。 
灑水、噴霧或滯水養護
(需供應足夠水份)
須避免孔隙水之移出
不透水層方式養護
避免乾燥收縮。
自體收縮持續產生直
至水化終止。
噴霧或滯水養護
水份須避免蒸發
養護時間
塑性收縮
自體收縮
乾燥收縮
溫度
 
圖R12.2.1 高強度高性能混凝土隨硬固過程不同養護方式轉換與機制[5] 
 
12.2.2混凝土養護期間受日曬之鋼模或木模均應保持潮濕以使與其接觸之混凝土水分損失減少。 
與模板接觸之混凝土已硬固，模板繫條已鬆開而模板仍在時，應將水在模板內由上往下流
，以使混凝土面溼潤。 
拆模後之混凝土應立即按照第12.2.1節規定之方法繼續養護至第12.2.4節所規定之養護期
滿為止。 
解說： 
此項作業應在不影響構件支撐安全情況為之。 
對於添加大量卜作嵐材料之混凝土對此養護程序尤應注意。 
 


=== p.111 ===
 
 
第十二章  混凝土養護 
 
12-3 
 
12.2.3液膜養護劑應按產品說明書於混凝土表面修飾後、水澤消失時立即施用。若混凝土表面
將繼續澆置混凝土或與其他材料粘結時均不得使用此類養護劑，亦應避免施佈至鄰近暴露
之鋼筋，惟經證實該養護劑不妨礙粘結作用，或能採用有效措施將之從粘結面上完全清除
者不在此限。 
解說： 
液膜養護劑係透過均勻散佈達成防止混凝土表面與內部水份蒸發，因此其使用時間、散佈量、施工
方法等均應先行試驗檢討。液膜養護劑應具備有下述性質：
優良之濕氣與水份之穿透阻絕性，
容易
噴灑塗布施工並對人體無害，
對混凝土之附著性佳，
對風雨、日照等氣候作用之耐久性佳，
不會
阻害隧道襯砌與被覆材料之接著[6]。 
 
12.2.4除另有規定者外，混凝土之養護期間應按下列規定： 
(1)早強混凝土至少須持續養護3日。 
(2)一般混凝土至少須持續7日，惟若作圓柱試體放在構造物附近以同樣之方法養護，當平
均抗壓強度達 fc之70%時，可以停止保濕措施。 
解說： 
一般混凝土在常溫適當養護者，其三天之強度約為28天強度之三分之一，七天之強度約為28天強度
之三分之二，早強混凝土之三天強度即可達到28天之三分之二。惟添加摻料之混凝土強度會有所改變，
應實際測試以決定養護天數；摻用卜作嵐材料者，養護時間應酌加延長至平均抗壓強度達 fc之70%。 
 
12.3惡劣天候之保護 
12.3.1寒冷天候 
寒冷天候養護期內，混凝土之溫度應維持在10°C至20°C之間。如混凝土需予加熱、遮蓋或
隔熱時，所需設施須在澆置前預作安排。此類設施應能保持所需之適當溫度，並防止熱量
集中損傷混凝土。除非能防止混凝土暴露於含二氧化碳之排氣中，否則在最初24小時以內
不得採用燃燒式加熱器。 
解說： 
過熱、過冷之惡劣天候或急速溫度變化天候均會對新澆置之混凝土性質產生不良之影響，故施工時
應預做防範，以減低其影響。寒冷天候混凝土施工之方法可參考美國ACI 306〔寒冷天候混凝土施工〕[7]
。 
寒冷天候之定義可參考第7.6節解說
。 
混凝土中之氫氧化鈣或矽、鋁酸鈣水合物與大氣中之二氧化碳化合形成碳酸鈣，謂之碳酸化
(carbonation)或中性化，寒冷天候以燃燒法加熱混凝土施工時，若通風不良即會導致二氧化碳過濃，引
起新澆置混凝土面層之碳酸化，形成2.5至7.5 mm厚之不良表層。 
若使用卜作嵐材料時，寒冷天候之混凝土建議應隨其種類與用量，養護期間酌予延長或溫度酌予提
高。 
 


=== p.112 ===
 
12-4 
 
12.3.2炎熱天候 
炎熱天候養護期內，混凝土需予擋風、遮陰、噴霧、灑水或覆以淺色保濕覆蓋物，所需設
施須在澆置前預作安排。此類措施應在不損傷混凝土與修飾工作情況下儘速進行。 
解說： 
炎熱天候之定義可參考第7.6節解說
。 
炎熱天候混凝土之施工，常因水分蒸發過速引起塑性收縮，可能造成嚴重裂縫，影響工程品質。若
使用溼治養護應特別注意其持續性，以避免乾濕交替導致之體積變化。炎熱天候下混凝土澆置後數天內
之充分持續養護是相當必要的。影響水分蒸發速率之因素包括混凝土溫度、氣溫、大氣濕度與風速。ACI 
308提供圖R12.3.1(卜特蘭水泥協會(PCA)所製)以協助評估在不同氣候情況下之水份蒸發速率。當蒸發速
率超過0.5kg/m2/hr，宜對不同情況採用本節部份養護措施；但若超過1.0kg/m2/hr，塑性收縮可能會更顯
著，必須強制採用本節養護措施。在高熱、低相對濕度與高風速之環境下澆置混凝土，應特別注意養護
，其細節可參考美國ACI 305〔熱天混凝土施工〕[8]。 
 
圖R12.3.1 PCA圖表供依氣溫、相對濕度、混凝土溫度與地面風速估算混凝土版水份之蒸發率 
(箭頭實線係一計算範例) 
 
12.3.3溫度變化 
養護期間混凝土表面溫度變化應儘量保持均勻，每小時內之變化不得超過3°C，24小時內
變化不得超過28°C。 
解說： 
混凝土養護期間及養護終了後須避免溫度驟變，例如氣溫驟降，混凝土表面驟冷而內部溫度仍高，
會使混凝土表面發生裂紋，以巨積構造物如橋墩、橋台、混凝土壩等為甚，因此須在養護末期徐徐冷卻


=== p.113 ===
 
 
第十二章  混凝土養護 
 
12-5 
 
。或如加熱保溫時，則先停止加熱，使混凝土溫度降至與周圍氣溫相若時再行撤去覆蓋物。 
溫度容許變化率與構造物尺寸有關，可參考第七章表R7.6.1。 
 
12.4加速養護 
施行蒸汽養護、加熱養護或其他方法之加速養護時，須注意不可使混凝土產生不良影響，故
養護之前須先規劃養護起始時間、溫度上升速率、養護溫度及時間、冷卻速率等，以避免產
生裂縫影響強度與耐久性。 
 
12.5機械性損傷之防護 
12.5.1養護期間，混凝土須防止載重應力過大、重大衝擊或過度振動等之損傷。 
12.5.2修飾好之混凝土表面應加防護以免受施工、搬運與養護等作業及雨水與流水之損傷。 
12.5.3自行支承之構件所受載重不得使其混凝土承受超過當時強度之應力。 
解說： 
硬固中混凝土承受過度振動之外力來源可為鄰近之打樁作業、混凝土泵送時管線振動、混凝土上部
重物之搬運堆置引致之運輸振動等。 
施工過程中可能使構件混凝土所受應力超過當時強度之情況有二：
為混凝土未達足夠強度即予拆
除模板支撐，
為施工載重負荷增加之速率過鉅。 
 
12.6養護方法之評估 
12.6.1混凝土構體之養護方法應具所需之保持水分能力，各種養護材料之保水能力應按CNS 
8188［混凝土養護材料保持水份能力檢驗法］之規定試驗評估之。 
解說： 
混凝土施工中按規定所做抗壓強度試驗，其試體係在試驗室中以標準條件養護，工地混凝土之養護
狀況較差，故應對工地混凝土之養護效果加以評估。養護效果評估之方法，係製作一批足夠數量之試體
分別在試驗室與工地進行養護，試驗室養護之試體係以標準方法養護，工地養護之試體則做與結構體混
凝土相同之養護，然後在指定齡期在相同條件進行抗壓強度試驗，比較兩部分試體之強度，即可按第
12.6.2節之規定評估工地養護之效果。當然工地養護之條件不如試驗室，其所要求不能與試驗養護之標
準相同，如第12.6.2節之規定。工地混凝土養護之效果與所用養護材料保持水分之能力有密切關係，故
應按規定之方法進行試驗評估之。 
所謂試體工地養護係指與工地結構體之混凝土所做之養護完全相同，不得對試體做較結構體為佳之
養護，如澆水次數較多或保護方式較佳。 
工地養護試體之抗壓強度試驗之目的，在了解及核驗工地養護之效果。其方式係與同一混凝土樣品
同時製作之試驗室養護試體作比較。 
 
12.6.2工地養護試體試驗所得之強度達試驗室養護試體強度之85%以上，即表示工地之養護方
法可以接受。若工地之試體強度已比規定強度( fc)高出35 kgf/cm2以上，則即使其強度低於
試驗室養護試體強度之85%亦可接受。 
12.6.3工地養護試體之強度若符合第12.6.2節之規定，則其養護方法可以接受；不合規定者應立
即設法改善至可接受為止。 


=== p.114 ===
 
12-6 
 
解說： 
由於工地養護條件不如試驗室，故工地養護試體之強度達試驗室養護試體強度之85%即可接受，此
乃因研究顯示良好的工地養護試體強度應不低於試驗室標準養護試體強度之85%。若工地無法進行較有
效之養護方法，則可採用較高強度之混凝土配比，即使其養護條件較差，但只要其評估強度超過規定強
度( fc)35kgf/cm2以上亦可接受。
